Repository: tigaperiode/Battery-Modeling

# Battery-Modeling
Battery modelling using Simulink MATLAB

# Battery3
Get constant voltage (CV) capacity gain from the CV step from constant current/constant voltage (CCCV) charge and CC discharge cycling data

This program was written in conjunction with the publication ''Roby Gauthier et al 2022 J. Electrochem. Soc. 169 020518'', which can be found at https://iopscience.iop.org/article/10.1149/1945-7111/ac4b82/meta.

File: Battery3-main/Input/83758_VQ.txt (part 1 of 98)
RBG_CYC_83758_Nw_c0_41V_40C_180416_Lowercutoff_100DOD_C3C3_0000_11_3 (300407 Points)
Capacity (mAh)	Voltage (V)
0	3.7912
0	3.7912
0	3.7782
5.61	3.7406
11.21	3.7171
16.82	3.6954
22.42	3.6755
28.03	3.6573
33.63	3.6414
39.24	3.6269
44.84	3.6145
50.45	3.6024
56.05	3.5912
61.66	3.5804
67.26	3.5701
72.87	3.5599
78.47	3.5491
84.08	3.5376
89.68	3.5252
95.29	3.5125
100.89	3.4979
106.5	3.4818
112.1	3.4629
117.71	3.4424
123.31	3.4238
128.92	3.4055
134.52	3.3835
140.13	3.3547
145.73	3.3125
149.52	3.2623
151.34	3.2238
153.02	3.1736
154.31	3.1231
155.33	3.0726
156.16	3.0226
156.49	2.9991
0	3.1569
0.15	3.2087
0.52	3.2592
1.35	3.3094
2.97	3.3596
5.55	3.4099
5.61	3.4102
10.56	3.4604
11.21	3.4626
16.82	3.4793
22.42	3.4936
28.03	3.5072
33.63	3.5205
39.24	3.5357
44.84	3.5534
50.45	3.5708
56.05	3.589
61.66	3.6055
67.26	3.6185
72.87	3.629
78.47	3.6387
84.08	3.6476
89.68	3.6563
95.29	3.6653
100.89	3.6749
106.5	3.6855
112.1	3.6972
117.71	3.7103
123.31	3.7248
128.92	3.7416
134.52	3.7605
140.13	3.781
145.73	3.8036
151.34	3.8265
156.94	3.8501
162.55	3.8743
168.15	3.8988
173.76	3.9233
179.36	3.9477
184.97	3.9725
190.57	3.998
196.18	4.0237
201.78	4.05
207.39	4.0767
212.81	4.0981
215.55	4.0981
216.79	4.0984
216.82	4.0981
0	4.086
5.61	4.0404
11.21	4.0088
16.82	3.9794
22.42	3.9508
28.03	3.9223
33.63	3.8929
39.24	3.8628
44.84	3.834
50.45	3.807
56.05	3.7819
61.66	3.7574
67.26	3.7341
72.87	3.7121
78.47	3.6917
84.08	3.6721
89.68	3.6545
95.29	3.639
100.89	3.625
106.5	3.6123
112.1	3.6005
117.71	3.5897
123.31	3.5791
128.92	3.5692
134.52	3.5587
140.13	3.5478
145.73	3.5363
151.34	3.5239
156.94	3.51
162.55	3.4945
168.15	3.4774
173.76	3.4585
179.36	3.4387
184.97	3.4216
190.57	3.4037
196.18	3.3804
201.78	3.35
207.39	3.3041
210.73	3.2539
212.82	3.2034
212.99	3.1987
214.49	3.1479
215.66	3.0977
216.6	3.0471
217.36	2.9997
0	3.1225
0.07	3.1739
0.37	3.2251
1.01	3.2753
2.3	3.3258
4.39	3.3758
5.61	3.3978
9.27	3.448
11.21	3.4592
16.82	3.4765
22.42	3.4905
28.03	3.5038
33.63	3.5171
39.24	3.5326
44.84	3.5497
50.45	3.5673
56.05	3.5856
61.66	3.6024
67.26	3.6163
72.87	3.6275
78.47	3.6371
84.08	3.6458
89.68	3.6548
95.29	3.6638
100.89	3.6731
106.5	3.6833
112.1	3.6951
117.71	3.7078
123.31	3.7224
128.92	3.7388
134.52	3.7574
140.13	3.7779
145.73	3.7999
151.34	3.8228
156.94	3.8467
162.55	3.8709
168.15	3.8953
173.76	3.9195
179.36	3.9443
184.97	3.9691
190.57	3.9946
196.18	4.0203
201.78	4.0466
207.39	4.0733
212.94	4.0981
215.93	4.0981
217.24	4.0981
217.31	4.0981
0	4.0869
5.61	4.0404
11.21	4.0085
16.82	3.9791
22.42	3.9502
28.03	3.9214
33.63	3.8913
39.24	3.8612
44.84	3.8327
50.45	3.8064
56.05	3.7813
61.66	3.7568
67.26	3.7335
72.87	3.7118
78.47	3.691
84.08	3.6715
89.68	3.6538
95.29	3.6383
100.89	3.6244
106.5	3.612
112.1	3.5999
117.71	3.5894
123.31	3.5791
128.92	3.5689
134.52	3.5587
140.13	3.5478
145.73	3.5363
151.34	3.5236
156.94	3.5097
162.55	3.4936
168.15	3.4762
173.76	3.4573
179.36	3.4381
184.97	3.4213
190.57	3.4037
196.18	3.381
201.78	3.3506
207.39	3.3041
210.67	3.2539
212.77	3.2031
212.99	3.1972
214.5	3.146
215.7	3.0958
216.67	3.0453
217.44	2.9982
0	3.1147
0.11	3.1656
0.41	3.217
1.1	3.2679
2.45	3.3184
4.56	3.3686
5.61	3.3882
8.95	3.4384
11.21	3.4567
16.82	3.4743
22.42	3.4886
28.03	3.5019
33.63	3.5153
39.24	3.5301
44.84	3.5472
50.45	3.5652
56.05	3.5835
61.66	3.6008
67.26	3.6148
72.87	3.6263
78.47	3.6362
84.08	3.6452
89.68	3.6535
95.29	3.6628
100.89	3.6724
106.5	3.6824
112.1	3.6938
117.71	3.7062
123.31	3.7211
128.92	3.7375
134.52	3.7562
140.13	3.7763
145.73	3.7983
151.34	3.8216
156.94	3.8454
162.55	3.8696
168.15	3.8941
173.76	3.918
179.36	3.9431
184.97	3.9682
190.57	3.9933
196.18	4.019
201.78	4.0457
207.39	4.0727
212.97	4.0981
216.03	4.0981
217.35	4.0981
217.38	4.0981
0	4.0869
5.61	4.0407
11.21	4.0088
16.82	3.9787
22.42	3.9496
28.03	3.9205
33.63	3.8907
39.24	3.86
44.84	3.8321
50.45	3.8058
56.05	3.7806
61.66	3.7565
67.26	3.7332
72.87	3.7112
78.47	3.6904
84.08	3.6709
89.68	3.6532
95.29	3.638
100.89	3.6238
106.5	3.6114
112.1	3.5996
117.71	3.589
123.31	3.5785
128.92	3.5686
134.52	3.5584
140.13	3.5475
145.73	3.536
151.34	3.5233
156.94	3.5091
162.55	3.4926
168.15	3.4753
173.76	3.4564
179.36	3.4375
184.97	3.421
190.57	3.403
196.18	3.381
201.78	3.3506
207.39	3.3032
210.56	3.253
212.65	3.2028
212.99	3.1935
214.5	3.1423
215.7	3.0918
216.69	3.0403
217.38	2.9991
0	3.1094
0.11	3.1606
0.47	3.2127
1.21	3.2629
2.58	3.3134
4.67	3.3634
5.61	3.381
8.8	3.4312
11.21	3.4545
16.82	3.4731
22.42	3.4874
28.03	3.501
33.63	3.5143
39.24	3.5289
44.84	3.5456
50.45	3.5639
56.05	3.5822
61.66	3.5996
67.26	3.6139
72.87	3.6256
78.47	3.6359
84.08	3.6445
89.68	3.6529
95.29	3.6622
100.89	3.6715
106.5	3.6817
112.1	3.6932
117.71	3.7056
123.31	3.7205
128.92	3.7366
134.52	3.7555
140.13	3.7757
145.73	3.7977
151.34	3.8206
156.94	3.8448
162.55	3.869
168.15	3.8932
173.76	3.9177
179.36	3.9425
184.97	3.9676
190.57	3.993
196.18	4.0187
201.78	4.0451
207.39	4.0721
212.97	4.0981
216.05	4.0981
217.38	4.0981
217.46	4.0981
0	4.0869
5.61	4.0407
11.21	4.0088
16.82	3.9791
22.42	3.9496
28.03	3.9202
33.63	3.8901
39.24	3.8597
44.84	3.8318
50.45	3.8054
56.05	3.7803
61.66	3.7565
67.26	3.7332
72.87	3.7112
78.47	3.6904
84.08	3.6709
89.68	3.6532
95.29	3.638
100.89	3.6238
106.5	3.6114
112.1	3.5996
117.71	3.589
123.31	3.5785
128.92	3.5686
134.52	3.5584
140.13	3.5475
145.73	3.536
151.34	3.523
156.94	3.5091
162.55	3.4923
168.15	3.4743
173.76	3.4554
179.36	3.4371
184.97	3.421
190.57	3.403
196.18	3.3813
201.78	3.3506
207.39	3.3026
210.51	3.2524
212.6	3.2021
212.99	3.1913
214.49	3.1411
215.68	3.0905
216.69	3.0397
217.36	2.9991
0	3.1048
0.13	3.1591
0.52	3.2093
1.31	3.2595
2.71	3.3097
4.8	3.3599
5.61	3.3748
8.67	3.425
11.21	3.452
21.02	3.483
22.42	3.4864
28.03	3.5001
33.63	3.5134
39.24	3.5277
44.84	3.5444
50.45	3.5627
56.05	3.581
61.66	3.5987
67.26	3.6132
72.87	3.625
78.47	3.6352
84.08	3.6442
89.68	3.6529
95.29	3.6619
100.89	3.6709
106.5	3.6811
112.1	3.6926
117.71	3.7053
123.31	3.7202
128.92	3.736
134.52	3.7549
140.13	3.7754
145.73	3.7974
151.34	3.8203
156.94	3.8445
162.55	3.8687
168.15	3.8932
173.76	3.9177
179.36	3.9422
184.97	3.967
190.57	3.9924
196.18	4.0184
201.78	4.0451
207.39	4.0724
212.97	4.0981
216.05	4.0981
217.36	4.0981
217.41	4.0981
0	4.0869
5.61	4.0407
11.21	4.0091
16.82	3.9791
22.42	3.9493
28.03	3.9195
33.63	3.8891
39.24	3.8591
44.84	3.8315
50.45	3.8051
56.05	3.78
61.66	3.7562
67.26	3.7329
72.87	3.7112
78.47	3.6901
84.08	3.6703
89.68	3.6529
95.29	3.6374
100.89	3.6235
106.5	3.6108
112.1	3.5993
117.71	3.5887
123.31	3.5782
128.92	3.5686
134.52	3.5584
140.13	3.5472
145.73	3.5354
151.34	3.5227
156.94	3.5084
162.55	3.492
168.15	3.4737
173.76	3.4545
179.36	3.4365
184.97	3.4207
190.57	3.403
196.18	3.381
201.78	3.3503
207.39	3.3007
210.45	3.2505
212.54	3.1997
212.99	3.1876
214.47	3.1374
215.68	3.0868
216.67	3.0366
217.29	2.9991
0	3.1008
0.13	3.1522
0.54	3.204
1.35	3.2545
2.77	3.3051
4.86	3.3556
5.61	3.3702
8.61	3.4204
11.21	3.4502
16.82	3.4712
22.42	3.4855
28.03	3.4991
33.63	3.5125
39.24	3.5274
44.84	3.5438
50.45	3.5618
56.05	3.5804
61.66	3.598
67.26	3.6126
72.87	3.6247
78.47	3.6349
84.08	3.6436
89.68	3.6526
95.29	3.6616
100.89	3.6706
106.5	3.6808
112.1	3.6926
117.71	3.7053
123.31	3.7196
128.92	3.7357
134.52	3.7546
140.13	3.7751
145.73	3.7971
151.34	3.82
156.94	3.8442
162.55	3.8687
168.15	3.8932
173.76	3.9177
179.36	3.9419
184.97	3.9673
190.57	3.9927
196.18	4.0187
201.78	4.0451
207.39	4.0721
212.97	4.0981
216.02	4.0981
217.31	4.0981
217.35	4.0981
0	4.0869
5.61	4.0407
11.21	4.0091
16.82	3.9787
22.42	3.9493
28.03	3.9192
33.63	3.8888
39.24	3.8585
44.84	3.8312
50.45	3.8051
56.05	3.78
61.66	3.7558
67.26	3.7326
72.87	3.7109
78.47	3.6898
84.08	3.6703
89.68	3.6526
95.29	3.6371
100.89	3.6232
106.5	3.6108
112.1	3.599
117.71	3.5884
123.31	3.5782
128.92	3.5683
134.52	3.558
140.13	3.5469
145.73	3.5354
151.34	3.5224
156.94	3.5081
162.55	3.4914
168.15	3.4731
173.76	3.4536
179.36	3.4362
184.97	3.4204
190.57	3.4024
196.18	3.381
201.78	3.3503
207.33	3.3001
207.39	3.2998
210.37	3.2496
212.45	3.1994
212.99	3.1839
214.47	3.1339
215.66	3.0834
216.65	3.0332
217.23	2.9997
0	3.0974
0.15	3.1488
0.58	3.2009
1.42	3.2514
2.86	3.3017
4.91	3.3519
5.61	3.3655
8.56	3.4157
11.21	3.4483
16.82	3.4706
22.42	3.4849
28.03	3.4985
33.63	3.5119
39.24	3.5264
44.84	3.5429
50.45	3.5611
56.05	3.5794
61.66	3.5974
67.26	3.6123
72.87	3.6244
78.47	3.6346
84.08	3.6436
89.68	3.6523
95.29	3.6613
100.89	3.6703
106.5	3.6805
112.1	3.6923
117.71	3.705
123.31	3.7193
128.92	3.7357
134.52	3.7546
140.13	3.7751
145.73	3.7968
151.34	3.82
156.94	3.8442
162.55	3.8687
168.15	3.8932
173.76	3.9174
179.36	3.9422
184.97	3.9673
190.57	3.9927
196.18	4.0184
201.78	4.0451
207.39	4.0724
212.96	4.0981
215.97	4.0981
217.25	4.0981
217.29	4.0981
0	4.0869
5.61	4.0411
11.21	4.0091
16.82	3.9787
22.42	3.949
28.03	3.9189
33.63	3.8882
39.24	3.8585
44.84	3.8309
50.45	3.8048
56.05	3.78
61.66	3.7558
67.26	3.7326
72.87	3.7103
78.47	3.6895
84.08	3.67
89.68	3.6526
95.29	3.6368
100.89	3.6225
106.5	3.6104
112.1	3.599
117.71	3.5884
123.31	3.5776
128.92	3.5677
134.52	3.5574
140.13	3.5469
145.73	3.5351
151.34	3.5221
156.94	3.5075
162.55	3.4908
168.15	3.4725
173.76	3.4533
179.36	3.4359
184.97	3.4201
190.57	3.4024
196.18	3.381
201.78	3.35
207.24	3.2998
207.39	3.2979
210.34	3.2477
212.37	3.1975
212.99	3.1808
214.45	3.1305
215.64	3.0803
216.63	3.0301
217.14	2.9997
0	3.0946
0.19	3.1463
0.6	3.1966
1.46	3.2471
2.88	3.2973
4.91	3.3482
5.61	3.3618
8.52	3.412
11.21	3.4464
16.82	3.47
22.42	3.4843
28.03	3.4982
33.63	3.5115
39.24	3.5261
44.84	3.5422
50.45	3.5605
56.05	3.5791
61.66	3.5968
67.26	3.612
72.87	3.6241
78.47	3.6343
84.08	3.6433
89.68	3.652
95.29	3.661
100.89	3.6703
106.5	3.6805
112.1	3.692
117.71	3.7047
123.31	3.7193
128.92	3.7357
134.52	3.754
140.13	3.7748
145.73	3.7968
151.34	3.82
156.94	3.8439
162.55	3.8684
168.15	3.8929
173.76	3.9177
179.36	3.9422
184.97	3.967
190.57	3.9924
196.18	4.0184
201.78	4.0454
207.39	4.0727
212.96	4.0981
215.95	4.0981
217.21	4.0981
0	4.0869
5.61	4.0411
11.21	4.0091
16.82	3.9784
22.42	3.9487
28.03	3.9183
33.63	3.8876
39.24	3.8578
44.84	3.8306
50.45	3.8045
56.05	3.7797
61.66	3.7555
67.26	3.7323
72.87	3.7103
78.47	3.6892
84.08	3.6697
89.68	3.652
95.29	3.6368
100.89	3.6225
106.5	3.6104
112.1	3.5987
117.71	3.5878
123.31	3.5776
128.92	3.5677
134.52	3.5574
140.13	3.5466
145.73	3.5348
151.34	3.5218
156.94	3.5072
162.55	3.4905
168.15	3.4716
173.76	3.4523
179.36	3.4356
184.97	3.4201
190.57	3.4021
196.18	3.3807
201.78	3.3494
207.16	3.2992
207.39	3.2964
210.26	3.2462
212.3	3.1959
212.99	3.1764
214.43	3.1262
215.62	3.076
216.61	3.0257
217.06	2.9997
0	3.0915
0.17	3.142
0.62	3.1932
1.51	3.2443
2.91	3.2948
4.95	3.3451
5.61	3.3578
8.44	3.408
11.21	3.4443
16.82	3.4694
22.42	3.484
28.03	3.4979
33.63	3.5109
39.24	3.5255
44.84	3.5419
50.45	3.5602
56.05	3.5785
61.66	3.5962
67.26	3.6114
72.87	3.6241
78.47	3.6343
84.08	3.6433
89.68	3.6517
95.29	3.6607
100.89	3.67
106.5	3.6805
112.1	3.692
117.71	3.7044
123.31	3.7189
128.92	3.7354
134.52	3.754
140.13	3.7744
145.73	3.7968
151.34	3.8197
156.94	3.8439
162.55	3.8687
168.15	3.8932
173.76	3.9177
179.36	3.9422
184.97	3.9673
190.57	3.993
196.18	4.0187
201.78	4.0454
207.39	4.0727
212.95	4.0981
215.91	4.0981
217.12	4.0981
0	4.0863
5.61	4.0407
11.21	4.0088
16.82	3.9784
22.42	3.9484
28.03	3.9183
33.63	3.887
39.24	3.8572
44.84	3.8302
50.45	3.8045
56.05	3.7794
61.66	3.7552
67.26	3.732
72.87	3.71
78.47	3.6892
84.08	3.6697
89.68	3.652
95.29	3.6365
100.89	3.6225
106.5	3.6101
112.1	3.5984
117.71	3.5878
123.31	3.5776
128.92	3.5677
134.52	3.5574
140.13	3.5463
145.73	3.5348
151.34	3.5215
156.94	3.5072
162.55	3.4898
168.15	3.4712
173.76	3.452
179.36	3.4356
184.97	3.4198
190.57	3.4018
196.18	3.3804
201.78	3.3494
207.07	3.2992
207.39	3.2955
210.19	3.2452
212.21	3.195
212.99	3.1724
214.43	3.1222
215.62	3.0722
216.6	3.0217
216.97	2.9997
0	3.0887
0.19	3.1392
0.64	3.1894
1.49	3.2397
2.91	3.2902
4.91	3.3407
5.61	3.3547
8.39	3.4049
11.21	3.4437
16.82	3.4694
22.42	3.4833
28.03	3.4973
33.63	3.5109
39.24	3.5252
44.84	3.5416
50.45	3.5596
56.05	3.5779
61.66	3.5962
67.26	3.6114
72.87	3.6238
78.47	3.634
84.08	3.643
89.68	3.6517
95.29	3.6607
100.89	3.67
106.5	3.6802
112.1	3.692
117.71	3.7044
123.31	3.7189
128.92	3.7354
134.52	3.7543
140.13	3.7748
145.73	3.7968
151.34	3.82
156.94	3.8445
162.55	3.869
168.15	3.8932
173.76	3.9177
179.36	3.9425
184.97	3.9676
190.57	3.9933
196.18	4.0194
201.78	4.0457
207.39	4.0733
212.94	4.0981
215.84	4.0981
217.05	4.0981
0	4.0863
5.61	4.0414
11.21	4.0094
16.82	3.9784
22.42	3.9484
28.03	3.918
33.63	3.887
39.24	3.8575
44.84	3.8302
50.45	3.8042
56.05	3.7797
61.66	3.7555
67.26	3.7323
72.87	3.71
78.47	3.6889
84.08	3.6697
89.68	3.652
95.29	3.6362
100.89	3.6222
106.5	3.6098
112.1	3.5987
117.71	3.5878
123.31	3.5773
128.92	3.5673
134.52	3.5574
140.13	3.5463
145.73	3.5345
151.34	3.5215
156.94	3.5069
162.55	3.4898
168.15	3.4709
173.76	3.4514
179.36	3.4353
184.97	3.4198
190.57	3.4018
196.18	3.3804
201.78	3.3491
207.03	3.2989
207.39	3.2942
210.17	3.244
212.21	3.1938
212.99	3.1708
214.43	3.1206
215.62	3.0701
216.62	3.0192
216.95	2.9997
0	3.0859
0.21	3.1395
0.71	3.1901
1.61	3.2403
3.06	3.2908
5.08	3.341
5.61	3.3516
8.35	3.4018
11.21	3.4412
16.82	3.4691
22.42	3.483
28.03	3.497
33.63	3.5103
39.24	3.5249
44.84	3.541
50.45	3.5593
56.05	3.577
61.66	3.5953
67.26	3.6111
72.87	3.6238
78.47	3.634
84.08	3.6427
89.68	3.6517
95.29	3.6607
100.89	3.67
106.5	3.6799
112.1	3.6914
117.71	3.7044
123.31	3.7189
128.92	3.7351
134.52	3.754
140.13	3.7748
145.73	3.7971
151.34	3.82
156.94	3.8442
162.55	3.8687
168.15	3.8935
173.76	3.918
179.36	3.9425
184.97	3.9676
190.57	3.9933
196.18	4.0194
201.78	4.046
207.39	4.0733
212.93	4.0981
215.81	4.0981
216.97	4.0981
0	4.0873
5.61	4.0411
11.21	4.0091
16.82	3.9784
22.42	3.9484
28.03	3.9177
33.63	3.886
39.24	3.8566
44.84	3.8296
50.45	3.8042
56.05	3.7794
61.66	3.7549
67.26	3.7317
72.87	3.7096
78.47	3.6886
84.08	3.6693
89.68	3.6517
95.29	3.6362
100.89	3.6219
106.5	3.6098
112.1	3.598
117.71	3.5875
123.31	3.5773
128.92	3.5673
134.52	3.5571
140.13	3.5463
145.73	3.5342
151.34	3.5208
156.94	3.5063
162.55	3.4892
168.15	3.4703
173.76	3.4511
179.36	3.435
184.97	3.4192
190.57	3.4015
196.18	3.3801
201.78	3.3488
206.88	3.2986
207.39	3.2921
210.08	3.2421
212.09	3.1919
212.99	3.1662
214.41	3.1156
215.59	3.0651
216.56	3.0149
216.84	2.9988
0	3.0828
0.21	3.1333
0.69	3.1845
1.61	3.2359
3.05	3.2865
5.01	3.3367
5.61	3.3485
8.31	3.3987
11.21	3.439
16.82	3.4688
22.42	3.4824
28.03	3.4964
33.63	3.51
39.24	3.5246
44.84	3.5407
50.45	3.559
56.05	3.5766
61.66	3.5949
67.26	3.6108
72.87	3.6241
78.47	3.6337
84.08	3.6427
89.68	3.6514
95.29	3.6607
100.89	3.67
106.5	3.6799
112.1	3.6914
117.71	3.7041
123.31	3.7189
128.92	3.7354
134.52	3.754
140.13	3.7744
145.73	3.7968
151.34	3.82
156.94	3.8445
162.55	3.869
168.15	3.8932
173.76	3.9177
179.36	3.9425
184.97	3.9679
190.57	3.9936
196.18	4.0194
201.78	4.046
207.39	4.0733
212.93	4.0981
215.78	4.0981
216.9	4.0984
0	4.0857
5.61	4.0411
11.21	4.0088
16.82	3.9784
22.42	3.9481
28.03	3.9174
33.63	3.8857
39.24	3.8566
44.84	3.8296
50.45	3.8042
56.05	3.7797
61.66	3.7552
67.26	3.7317
72.87	3.7096
78.47	3.6886
84.08	3.6693
89.68	3.6517
95.29	3.6359
100.89	3.6219
106.5	3.6095
112.1	3.598
117.71	3.5878
123.31	3.577
128.92	3.567
134.52	3.5568
140.13	3.546
145.73	3.5348
151.34	3.5212
156.94	3.506
162.55	3.4886
168.15	3.4697
173.76	3.4508
179.36	3.435
184.97	3.4192
190.57	3.4012
196.18	3.3798
201.78	3.3482
206.86	3.2979
207.39	3.2905
210.1	3.2403
212.08	3.1901
212.99	3.1634
214.41	3.1125
215.59	3.0623
216.56	3.0118
216.77	2.9997
0	3.0815
0.21	3.1321
0.75	3.1857
1.7	3.2362
3.16	3.2862
5.12	3.3364
5.61	3.3463
8.31	3.3965
11.21	3.4375
16.82	3.4688
22.42	3.4824
28.03	3.4964
33.63	3.5097
39.24	3.5239
44.84	3.5404
50.45	3.559
56.05	3.5766
61.66	3.5946
67.26	3.6104
72.87	3.6235
78.47	3.6337
84.08	3.6424
89.68	3.6514
95.29	3.6604
100.89	3.6697
106.5	3.6799
112.1	3.6914
117.71	3.7044
123.31	3.7189
128.92	3.7351
134.52	3.7537
140.13	3.7744
145.73	3.7971
151.34	3.8203
156.94	3.8442
162.55	3.8687
168.15	3.8935
173.76	3.9183
179.36	3.9428
184.97	3.9682
190.57	3.9936
196.18	4.0197
201.78	4.0463
207.39	4.0739
212.91	4.0981
215.73	4.0981
216.86	4.0981
0	4.0873
5.61	4.0414
11.21	4.0094
16.82	3.9787
22.42	3.9481
28.03	3.9171
33.63	3.8854
39.24	3.8566
44.84	3.8296
50.45	3.8042
56.05	3.7794
61.66	3.7549
67.26	3.7317
72.87	3.7096
78.47	3.6886
84.08	3.669
89.68	3.6514
95.29	3.6359
100.89	3.6219
106.5	3.6095
112.1	3.598
117.71	3.5872
123.31	3.577
128.92	3.567
134.52	3.5568
140.13	3.5456
145.73	3.5339
151.34	3.5205
156.94	3.506
162.55	3.4886
168.15	3.4694
173.76	3.4505
179.36	3.4347
184.97	3.4192
190.57	3.4012
196.18	3.3801
201.78	3.3485
206.77	3.2983
207.39	3.2896
210.04	3.2393
212.06	3.1888
212.99	3.1612
214.41	3.1107
215.59	3.0602
216.56	3.0099
216.75	2.9994
0	3.0788
0.22	3.1302
0.75	3.1811
1.66	3.2313
3.1	3.2815
5.06	3.332
5.61	3.3435
8.26	3.3937
11.21	3.4359
16.82	3.4672
22.42	3.4818
28.03	3.496
38.79	3.5224
39.24	3.5239
44.84	3.5398
50.45	3.5577
56.05	3.576
61.66	3.5946
67.26	3.6104
72.87	3.6232
78.47	3.6334
84.08	3.6424
89.68	3.6511
95.29	3.6604
100.89	3.6697
106.5	3.6796
112.1	3.6914
117.71	3.7041
123.31	3.7189
128.92	3.7354
134.52	3.754
140.13	3.7744
145.73	3.7968
151.34	3.8203
156.94	3.8445
162.55	3.869
168.15	3.8935
173.76	3.9183
179.36	3.9431
184.97	3.9679
190.57	3.9936
196.18	4.0197
201.78	4.0466
207.39	4.0739
212.9	4.0984
215.7	4.0981
216.81	4.0981
0	4.0479
4.47	4.0479
5.61	4.0414
11.21	4.0094
16.82	3.9787
22.42	3.9477
28.03	3.9164
33.63	3.8854
39.24	3.8563
44.84	3.8296
50.45	3.8039
56.05	3.7788
61.66	3.7549
67.26	3.7317
72.87	3.7093
78.49	3.6883
84.09	3.6684
89.7	3.6511
95.3	3.6356
100.91	3.6216
106.51	3.6095
112.12	3.5977
117.72	3.5869
123.33	3.5766
128.93	3.5667
134.54	3.5568
140.14	3.5453
145.75	3.5336
151.35	3.5202
156.96	3.5053
162.56	3.4883
168.17	3.4688
173.77	3.4499
179.38	3.4343
184.98	3.4185
190.59	3.4009
196.19	3.3798
201.8	3.3479
206.69	3.2979
207.4	3.2877
210.02	3.2375
212	3.1873
213.01	3.1572
214.43	3.1063
215.61	3.0552
216.6	3.004
216.67	2.9994
0	3.0766
0.02	3.0766
0.22	3.1268
0.75	3.1773
1.66	3.2276
3.1	3.2784
5.03	3.3286
5.61	3.3413
8.26	3.3913
11.21	3.4347
16.82	3.4672
22.42	3.4815
28.03	3.4957
33.63	3.5094
39.24	3.5233
44.84	3.5394
50.45	3.5577
56.05	3.5757
61.66	3.594
67.26	3.6101
72.87	3.6232
78.47	3.6337
84.08	3.6424
89.68	3.6511
95.29	3.66
100.89	3.6697
106.5	3.6799
112.1	3.6914
117.71	3.7038
123.31	3.7186
128.92	3.7351
134.52	3.754
140.13	3.7748
145.73	3.7971
151.34	3.8203
156.94	3.8448
162.55	3.8693
168.15	3.8941
173.76	3.9186
179.36	3.9434
184.97	3.9685
190.57	3.9939
196.18	4.02
201.78	4.0469
207.39	4.0745
212.88	4.0984
215.62	4.0981
216.7	4.0981
0	4.0873
5.61	4.0414
11.21	4.0094
16.82	3.9787
22.42	3.9477
28.03	3.9164
33.63	3.8851
39.24	3.856
44.84	3.8293
50.45	3.8042
56.05	3.7791
61.66	3.7549
67.26	3.7313
72.87	3.7093
78.47	3.6886
84.08	3.669
89.68	3.6511
95.29	3.6356
100.89	3.6216
106.5	3.6092
112.1	3.5977
117.71	3.5875
123.31	3.5766
128.92	3.5667
134.52	3.5565
140.13	3.5453
145.73	3.5339
151.34	3.5205
156.94	3.5053
162.55	3.4877
168.15	3.4681
173.76	3.4499
179.36	3.4343
184.97	3.4188
190.57	3.4009
196.18	3.3795
201.78	3.3475
206.66	3.2973
207.39	3.2868
209.98	3.2366
211.93	3.1866
212.99	3.155
214.39	3.1048
215.57	3.054
216.52	3.0037
216.62	2.9991
0	3.0747
0.22	3.1262
0.78	3.177
1.74	3.2273
3.14	3.2775
5.08	3.3277
5.61	3.3389
8.22	3.3891
11.21	3.4331
16.82	3.4669
22.42	3.4812
28.03	3.4951
33.63	3.5091
39.24	3.5233
44.84	3.5394
50.45	3.5574
56.05	3.5754
61.66	3.5937
67.26	3.6098
72.87	3.6228
78.47	3.6337
84.08	3.6424
89.68	3.6514
95.29	3.66
100.89	3.6693
106.5	3.6793
112.1	3.6914
117.71	3.7041
123.31	3.7189
128.92	3.7351
134.52	3.7537
140.13	3.7748
145.73	3.7971
151.34	3.8203
156.94	3.8448
162.55	3.8693
168.15	3.8938
173.76	3.9183
179.36	3.9434
184.97	3.9685
190.57	3.9942
196.18	4.0203
201.78	4.0469
207.39	4.0745
212.88	4.0981
215.62	4.0981
216.64	4.0981
0	4.0873
5.61	4.0414
11.21	4.0091
16.82	3.9781
22.42	3.9474
28.03	3.9161
33.63	3.8848
39.24	3.856
44.84	3.8287
50.45	3.8033
56.05	3.7788
61.66	3.7549
67.26	3.7313
72.87	3.709
78.47	3.6879
84.08	3.6684
89.68	3.6507
95.29	3.6352
100.89	3.6213
106.5	3.6089
112.1	3.5974
117.71	3.5869
123.31	3.5766
128.92	3.5667
134.52	3.5562
140.13	3.545
145.73	3.5332
151.34	3.5199
156.94	3.5047
162.55	3.4877
168.15	3.4678
173.76	3.4492
179.36	3.434
184.97	3.4185
190.57	3.4006
196.18	3.3795
201.78	3.3472
206.58	3.2967
207.39	3.2849
209.93	3.2347
211.91	3.1845
212.99	3.1522
214.37	3.102
215.53	3.0518
216.48	3.0016
216.52	2.9994
0	3.0822
0.32	3.1324
0.92	3.1832
1.94	3.2335
3.48	3.2843
5.47	3.3345
5.61	3.337
8.2	3.3872
11.21	3.4319
16.82	3.4666
22.42	3.4812
28.03	3.4948
33.63	3.5088
39.24	3.5233
44.84	3.5388
50.45	3.5568
56.05	3.5751
61.66	3.5934
67.26	3.6098
72.87	3.6228
78.47	3.6334
84.08	3.6424
89.68	3.6507
95.29	3.66
100.89	3.6693
106.5	3.6796
112.1	3.691
117.71	3.7038
123.31	3.7186
128.92	3.7351
134.52	3.754
140.13	3.7748
145.73	3.7968
151.34	3.8203
156.94	3.8448
162.55	3.8693
168.15	3.8941
173.76	3.9186
179.36	3.9431
184.97	3.9685
190.57	3.9942
196.18	4.0206
201.78	4.0473
207.39	4.0745
212.88	4.0981
215.59	4.0984
216.59	4.0981
0	4.0866
5.61	4.0414
11.21	4.0091
16.82	3.9781
22.42	3.9474
28.03	3.9161
33.63	3.8848
39.24	3.8554
44.84	3.8287
50.45	3.8036
56.05	3.7788
61.66	3.7546
67.26	3.731
72.87	3.7087
78.47	3.6876
84.08	3.6684
89.68	3.6507
95.29	3.6352
100.89	3.621
106.5	3.6086
112.1	3.5974
117.71	3.5869
123.31	3.5766
128.92	3.5664
134.52	3.5562
140.13	3.545
145.73	3.5332
151.34	3.5199
156.94	3.5044
162.55	3.4871
168.15	3.4675
173.76	3.4492
179.36	3.434
184.97	3.4185
190.57	3.4002
196.18	3.3792
201.78	3.3469
206.55	3.2967
207.39	3.284
209.91	3.2338
211.87	3.1832
212.99	3.1501
214.35	3.1001
215.53	3.049
216.48	2.9988
0	3.071
0.24	3.1215
0.82	3.1721
1.77	3.2223
3.19	3.2728
5.1	3.3231
5.61	3.3342
8.18	3.3844
11.21	3.43
16.82	3.4663
22.42	3.4812
28.03	3.4948
33.63	3.5084
39.24	3.5224
44.84	3.5385
50.45	3.5568
56.05	3.5751
61.66	3.5934
67.26	3.6095
72.87	3.6225
78.47	3.6334
84.08	3.6424
89.68	3.6511
95.29	3.6597
100.89	3.669
106.5	3.6793
112.1	3.691
117.71	3.7041
123.31	3.7186
128.92	3.7351
134.52	3.7537
140.13	3.7748
145.73	3.7971
151.34	3.8203
156.94	3.8448
162.55	3.8693
168.15	3.8941
173.76	3.9189
179.36	3.9437
184.97	3.9688
190.57	3.9942
196.18	4.0203
201.78	4.0473
207.39	4.0752
212.86	4.0984
215.55	4.0981
216.57	4.0981
0	4.0873
5.61	4.0414
11.21	4.0094
16.82	3.9784
22.42	3.9471
28.03	3.9158
33.63	3.8842
39.24	3.8557
44.84	3.829
50.45	3.8036
56.05	3.7788
61.66	3.7546
67.26	3.731
72.87	3.709
78.47	3.6879
84.08	3.6681
89.68	3.6504
95.29	3.6349
100.89	3.6213
106.5	3.6089
112.1	3.5971
117.71	3.5866
123.31	3.5763
128.92	3.5661
134.52	3.5562
140.13	3.545
145.73	3.5329
151.34	3.5196
156.94	3.5044
162.55	3.4871
168.15	3.4675
173.76	3.4489
179.36	3.4337
184.97	3.4179
190.57	3.4002
196.18	3.3792
201.78	3.3466
206.49	3.2964
207.39	3.2831
209.87	3.2331
211.83	3.1829
212.99	3.1476
214.37	3.097
215.53	3.0459
216.43	2.9994
0	3.0698
0.28	3.1225
0.86	3.173
1.85	3.2232
3.31	3.2734
5.19	3.3234
5.61	3.333
8.2	3.3835
11.21	3.4291
16.82	3.466
22.42	3.4805
28.03	3.4942
33.63	3.5084
39.24	3.5224
44.84	3.5382
50.45	3.5565
56.05	3.5745
61.66	3.5931
67.26	3.6095
72.87	3.6228
78.47	3.6331
84.08	3.6421
89.68	3.6507
95.29	3.66
100.89	3.6693
106.5	3.6799
112.1	3.6907
117.71	3.7038
123.31	3.7186
128.92	3.7351
134.52	3.7543
140.13	3.7748
145.73	3.7968
151.34	3.8203
156.94	3.8448
162.55	3.8696
168.15	3.8944
173.76	3.9192
179.36	3.9437
184.97	3.9688
190.57	3.9942
196.18	4.0209
201.78	4.0476
207.39	4.0752
212.85	4.0981
215.52	4.0981
216.49	4.0981
0	4.0873
5.61	4.0414
11.21	4.0097
16.82	3.9784
22.42	3.9471
28.03	3.9155
33.63	3.8839
39.24	3.8554
44.84	3.8287
50.45	3.8036
56.05	3.7785
61.66	3.7543
67.26	3.731
72.87	3.7087
78.47	3.6879
84.08	3.6684
89.68	3.6504
95.29	3.6349
100.89	3.621
106.5	3.6086
112.1	3.5971
117.71	3.5869
123.31	3.576
128.92	3.5661
134.52	3.5556
140.13	3.5447
145.73	3.5329
151.34	3.5193
156.94	3.5044
162.55	3.4864
168.15	3.4669
173.76	3.4489
179.36	3.4337
184.97	3.4179
190.57	3.4002
196.18	3.3792
201.78	3.3466
206.43	3.2964
207.39	3.2815
209.87	3.2313
211.83	3.1808
212.99	3.1454
214.35	3.0952
215.51	3.0447
216.37	2.9994
0	3.0682
0.26	3.1184
0.86	3.1696
1.85	3.2198
3.27	3.27
5.14	3.32
5.61	3.3302
8.13	3.3804
11.21	3.4278
16.82	3.4657
22.42	3.4805
28.03	3.4942
33.63	3.5081
39.24	3.5221
44.84	3.5382
50.45	3.5565
56.05	3.5745
61.66	3.5928
67.26	3.6092
72.87	3.6225
78.47	3.6331
84.08	3.6421
89.68	3.6507
95.29	3.6597
100.89	3.669
106.5	3.6793
112.1	3.691
117.71	3.7038
123.31	3.7183
128.92	3.7348
134.52	3.754
140.13	3.7748
145.73	3.7971
151.34	3.8206
156.94	3.8448
162.55	3.8696
168.15	3.8944
173.76	3.9189
179.36	3.9443
184.97	3.9688
190.57	3.9942
196.18	4.0206
201.78	4.0479
207.39	4.0755
212.84	4.0981
215.49	4.0981
216.45	4.0981
0	4.0873
5.61	4.0414
11.21	4.0094
16.82	3.9784
22.42	3.9468
28.03	3.9152
33.63	3.8839
39.24	3.855
44.84	3.8287
50.45	3.8033
56.05	3.7785
61.66	3.7543
67.26	3.731
72.87	3.7087
78.47	3.6876
84.08	3.6678
89.68	3.6501
95.29	3.6346
100.89	3.6207
106.5	3.6086
112.1	3.5971
117.71	3.5866
123.31	3.576
128.92	3.5661
134.52	3.5556
140.13	3.5447
145.73	3.5326
151.34	3.519
156.94	3.5038
162.55	3.4864
168.15	3.4666
173.76	3.4486
179.36	3.4337
184.97	3.4179
190.57	3.3999
196.18	3.3792
201.78	3.3463
206.4	3.2961
207.39	3.2803
209.87	3.2297
211.79	3.1795
212.99	3.1432
214.37	3.0927
215.49	3.0425
216.33	2.9988
0	3.066
0.28	3.1172
0.88	3.1687
1.89	3.2189
3.33	3.2694
5.21	3.3196
5.61	3.328
8.09	3.3782
11.21	3.4266
16.82	3.4657
22.42	3.4802
28.03	3.4939
33.63	3.5078
39.24	3.5218
44.84	3.5379
50.45	3.5562
56.05	3.5739
61.66	3.5925
67.26	3.6092
72.87	3.6222
78.47	3.6334
84.08	3.6424
89.68	3.6507
95.29	3.6597
100.89	3.669
106.5	3.6793
112.1	3.691
117.71	3.7038
123.31	3.7183
128.92	3.7351
134.52	3.754
140.13	3.7748
145.73	3.7971
151.34	3.8203
156.94	3.8448
162.55	3.8699
168.15	3.8944
173.76	3.9192
179.36	3.944
184.97	3.9688
190.57	3.9946
196.18	4.0209
201.78	4.0479
207.39	4.0758
212.83	4.0981
215.46	4.0981
216.39	4.0981
0	4.0866
5.61	4.0417
11.21	4.0097
16.82	3.9784
22.42	3.9468
28.03	3.9149
33.63	3.8839
39.24	3.855
44.84	3.8287
50.45	3.8033
56.05	3.7785
61.66	3.7543
67.26	3.731
72.87	3.7087
78.47	3.6873
84.08	3.6678
89.68	3.6501
95.29	3.6349
100.89	3.6207
106.5	3.6086
112.1	3.5968
117.71	3.5863
123.31	3.576
128.92	3.5661
134.52	3.5556
140.13	3.5444
145.73	3.5323
151.34	3.519
156.94	3.5035
162.55	3.4861
168.15	3.4663
173.76	3.4483
179.36	3.4334
184.97	3.4179
190.57	3.4002
196.18	3.3792
201.78	3.346
206.32	3.2958
207.39	3.2787
209.85	3.2285
211.78	3.1783
212.99	3.1411
214.35	3.0908
215.51	3.04
216.28	2.9994
0	3.0651
0.26	3.1153
0.88	3.1656
1.87	3.2158
3.29	3.2663
5.16	3.3169
5.61	3.3265
8.07	3.3767
11.21	3.4254
16.82	3.465
22.42	3.4799
28.03	3.4939
33.63	3.5078
39.24	3.5218
44.84	3.5376
50.45	3.5556
56.05	3.5739
61.66	3.5925
67.26	3.6092
72.87	3.6222
78.47	3.6331
84.08	3.6421
89.68	3.6504
95.29	3.66
100.89	3.669
106.5	3.6793
112.1	3.6907
117.71	3.7034
123.31	3.7186
128.92	3.7351
134.52	3.7543
140.13	3.7751
145.73	3.7974
151.34	3.8203
156.94	3.8451
162.55	3.8699
168.15	3.895
173.76	3.9195
179.36	3.944
184.97	3.9691
190.57	3.9949
196.18	4.0212
201.78	4.0485
207.39	4.0758
212.81	4.0981
215.41	4.0981
216.32	4.0981
0	4.0873
5.61	4.0414
11.21	4.0094
16.82	3.9784
22.42	3.9465
28.03	3.9146
33.63	3.8833
39.24	3.855
44.84	3.8287
50.45	3.8033
56.05	3.7782
61.66	3.754
67.26	3.7307
72.87	3.7081
78.47	3.6873
84.08	3.6675
89.68	3.6501
95.29	3.6346
100.89	3.6207
106.5	3.6083
112.1	3.5974
117.71	3.5863
123.31	3.576
128.92	3.5658
134.52	3.5553
140.13	3.5444
145.73	3.5323
151.34	3.5187
156.94	3.5032
162.55	3.4855
168.15	3.466
173.76	3.448
179.36	3.4334
184.97	3.4176
190.57	3.3996
196.18	3.3785
201.78	3.3457
206.28	3.2955
207.39	3.2775
209.81	3.2269
211.74	3.1764
212.99	3.1386
214.34	3.0884
215.48	3.0375
216.2	2.9994
0	3.0636
0.3	3.116
0.93	3.1662
1.94	3.2167
3.38	3.2669
5.25	3.3172
5.61	3.3249
8.05	3.3751
11.21	3.4241
16.83	3.465
22.44	3.4799
28.04	3.4936
33.65	3.5075
39.25	3.5215
44.86	3.5376
50.46	3.5556
56.07	3.5739
61.67	3.5921
67.28	3.6089
72.88	3.6219
78.49	3.6331
84.09	3.6421
89.7	3.6507
95.3	3.6594
100.91	3.669
106.51	3.6793
112.1	3.6907
117.71	3.7038
123.31	3.7186
128.92	3.7348
134.52	3.754
140.13	3.7748
145.73	3.7974
151.34	3.8209
156.94	3.8451
162.55	3.8699
168.15	3.8947
173.76	3.9195
179.36	3.9443
184.97	3.9694
190.57	3.9949
196.18	4.0212
201.78	4.0485
207.39	4.0761
212.8	4.0984
215.36	4.0981
216.28	4.0981
0	4.0873
5.61	4.0417
11.21	4.0097
16.82	3.9784
22.42	3.9468
28.03	3.9146
33.63	3.8833
39.24	3.8547
44.84	3.8284
50.45	3.8033
56.05	3.7785
61.66	3.7543
67.26	3.7307
72.87	3.7081
78.47	3.6873
84.08	3.6678
89.68	3.6501
95.29	3.6346
100.89	3.6207
106.5	3.6083
112.1	3.5968
117.71	3.5863
123.31	3.576
128.92	3.5655
134.52	3.5553
140.13	3.5444
145.73	3.5323
151.34	3.519
156.94	3.5035
162.55	3.4855
168.15	3.4657
173.76	3.448
179.36	3.4334
184.97	3.4179
190.57	3.3999
196.18	3.3789
201.78	3.3454
206.25	3.2952
207.39	3.2769
209.76	3.2269
211.7	3.1767
212.99	3.1374
214.32	3.0871
215.48	3.0366
216.19	2.9991
0	3.0691
0.35	3.1191
1.05	3.1702
2.11	3.2207
3.59	3.2707
5.49	3.3212
5.61	3.3231
8.03	3.3733
11.21	3.4232
16.82	3.4647
22.42	3.4793
28.03	3.4936
33.63	3.5075
39.24	3.5215
44.84	3.5373
50.45	3.5553
56.05	3.5735
61.66	3.5921
67.26	3.6086
72.87	3.6219
78.47	3.6328
84.08	3.6418
89.68	3.6504
95.29	3.6594
100.89	3.669
106.5	3.6793
112.1	3.6907
117.71	3.7034
123.31	3.7183
128.92	3.7351
134.52	3.754
140.13	3.7751
145.73	3.7974
151.34	3.8206
156.94	3.8454
162.55	3.8702
168.15	3.895
173.76	3.9195
179.36	3.944
184.97	3.9691
190.57	3.9952
196.18	4.0215
201.78	4.0485
207.39	4.0761
212.8	4.0981
215.37	4.0981
216.22	4.0981
0	4.0873
5.61	4.0417
11.21	4.0097
16.82	3.9781
22.42	3.9462
28.03	3.9143
33.63	3.8833
39.24	3.8547
44.84	3.8284
50.45	3.803
56.05	3.7782
61.66	3.754
67.26	3.7304
72.87	3.7087
78.47	3.6873
84.08	3.6675
89.68	3.6498
95.29	3.6343
100.89	3.6204
106.5	3.6083
112.1	3.5968
117.71	3.5863
123.31	3.5757
128.92	3.5655
134.52	3.5553
140.13	3.5441
145.73	3.5323
151.34	3.5184
156.94	3.5029
162.55	3.4852
168.15	3.4654
173.76	3.448
179.36	3.4331
184.97	3.4173
190.57	3.3993
196.18	3.3785
201.78	3.3451
206.19	3.2948
207.39	3.275
209.76	3.2248
211.7	3.1742
212.99	3.1339
214.34	3.0837
215.48	3.0332
216.11	2.9997
0	3.0679
0.37	3.1184
1.05	3.169
2.11	3.2192
3.61	3.2697
5.51	3.32
5.61	3.3221
8.07	3.3723
11.19	3.4223
11.21	3.4223
16.82	3.4647
22.42	3.4796
28.03	3.4933
33.63	3.5072
39.24	3.5212
44.84	3.537
50.45	3.5553
56.05	3.5735
61.66	3.5918
67.26	3.6086
72.87	3.6216
78.47	3.6328
84.08	3.6421
89.68	3.6507
95.29	3.6594
100.89	3.6687
106.5	3.6793
112.1	3.6907
117.71	3.7038
123.31	3.7186
128.92	3.7351
134.52	3.754
140.13	3.7751
145.73	3.7974
151.34	3.8213
156.94	3.8457
162.55	3.8702
168.15	3.895
173.76	3.9198
179.36	3.9446
184.97	3.9698
190.57	3.9955
196.18	4.0215
201.78	4.0488
207.39	4.0764
212.77	4.0981
215.28	4.0981
216.15	4.0984
0	4.0873
5.61	4.0414
11.21	4.0094
16.82	3.9781
22.42	3.9465
28.03	3.9146
33.63	3.8826
39.24	3.8541
44.84	3.8281
50.45	3.803
56.05	3.7782
61.66	3.754
67.26	3.7304
72.87	3.7078
78.47	3.687
84.08	3.6675
89.68	3.6498
95.29	3.6346
100.89	3.6204
106.5	3.608
112.1	3.5965
117.71	3.5859
123.31	3.5757
128.92	3.5655
134.52	3.5549
140.13	3.5438
145.73	3.532
151.34	3.5184
156.94	3.5029
162.55	3.4849
168.15	3.4647
173.76	3.4474
179.36	3.4331
184.97	3.4173
190.57	3.3996
196.18	3.3785
201.78	3.3448
206.12	3.2948
207.39	3.2734
209.74	3.2232
211.66	3.173
212.99	3.1315
214.32	3.0815
215.44	3.031
216.04	2.9997
0	3.0598
0.32	3.111
0.95	3.1612
1.98	3.2121
3.42	3.2626
5.27	3.3128
5.61	3.32
8.02	3.3705
11.15	3.4207
11.21	3.4213
16.82	3.4644
22.42	3.4793
28.03	3.4933
33.63	3.5072
39.24	3.5208
44.84	3.5367
50.45	3.5549
56.05	3.5732
61.66	3.5915
67.26	3.6086
72.87	3.6216
78.47	3.6328
84.08	3.6418
89.68	3.6504
95.29	3.6597
100.89	3.669
106.5	3.6793
112.1	3.6907
117.71	3.7038
123.31	3.7186
128.92	3.7354
134.52	3.7543
140.13	3.7754
145.73	3.7977
151.34	3.8209
156.94	3.8454
162.55	3.8705
168.15	3.8953
173.76	3.9202
179.36	3.945
184.97	3.9701
190.57	3.9958
196.18	4.0221
201.78	4.0491
207.39	4.0764
212.76	4.0981
215.26	4.0981
216.08	4.0981
0	4.0873
5.61	4.0417
11.21	4.0094
16.82	3.9778
22.42	3.9459
28.03	3.914
33.63	3.8826
39.24	3.8544
44.84	3.8281
50.45	3.8027
56.05	3.7779
61.66	3.7537
67.26	3.7301
72.87	3.7078
78.47	3.687
84.08	3.6675
89.68	3.6498
95.29	3.6343
100.89	3.6201
106.5	3.608
112.1	3.5965
117.71	3.5859
123.31	3.5754
128.92	3.5655
134.52	3.5546
140.13	3.5438
145.73	3.532
151.34	3.5184
156.94	3.5026
162.55	3.4846
168.15	3.4647
173.76	3.4474
179.36	3.4325
184.97	3.417
190.57	3.399
196.18	3.3782
201.78	3.3444
206.08	3.2942
207.39	3.2722
209.72	3.222
211.63	3.1718
212.99	3.1296
214.32	3.0791
215.42	3.0288
216	2.9985
0	3.0642
0.39	3.1147
1.08	3.1659
2.17	3.2161
3.62	3.2663
5.51	3.3165
5.61	3.3184
8.03	3.3689
11.14	3.4192
11.21	3.4198
16.82	3.4638
22.42	3.479
28.03	3.4929
33.63	3.5069
39.24	3.5208
44.84	3.5367
50.45	3.5546
56.05	3.5726
61.66	3.5912
67.26	3.6083
72.87	3.6216
78.47	3.6328
84.08	3.6418
89.68	3.6504
95.29	3.6594
100.89	3.6687
106.5	3.679
112.1	3.6907
117.71	3.7038
123.31	3.7186
128.92	3.7351
134.52	3.754
140.13	3.7748
145.73	3.7977
151.34	3.8209
156.94	3.8454
162.55	3.8705
168.15	3.895
173.76	3.9198
179.36	3.9446
184.97	3.9701
190.57	3.9958
196.18	4.0221
201.78	4.0491
207.39	4.0767
212.76	4.0981
215.25	4.0981
216.06	4.0981
0	4.0479
4.5	4.0479
5.61	4.0414
11.21	4.0091
16.82	3.9778
22.42	3.9456
28.03	3.9136
33.63	3.8823
39.24	3.8541
44.84	3.8278
50.45	3.8023
56.05	3.7775
61.66	3.7537
67.26	3.7301
72.87	3.7075
78.47	3.6864
84.08	3.6669
89.68	3.6495
95.29	3.634
100.89	3.6201
106.5	3.6077
112.1	3.5962
117.71	3.5856
123.31	3.5751
128.92	3.5652
134.52	3.5546
140.13	3.5435
145.73	3.5317
151.34	3.5181
156.94	3.5022
162.55	3.484
168.15	3.4638
173.76	3.4471
179.36	3.4325
184.97	3.417
190.57	3.399
196.18	3.3776
201.78	3.3435
206.02	3.2933
207.39	3.2697
209.74	3.2189
211.63	3.1687
212.99	3.1262
214.3	3.0753
215.42	3.0251
215.91	2.9997
0	3.0564
0.32	3.1076
0.99	3.1581
2	3.2087
3.42	3.2589
5.25	3.3094
5.61	3.3172
8	3.3674
11.08	3.4176
11.21	3.4192
16.82	3.4635
22.42	3.4787
28.03	3.4926
33.63	3.5069
39.24	3.5208
44.84	3.5363
50.45	3.5543
56.05	3.5729
61.66	3.5912
67.26	3.6083
72.87	3.6216
78.47	3.6325
84.08	3.6418
89.68	3.6504
95.29	3.6594
100.89	3.669
106.5	3.6793
112.1	3.6907
117.71	3.7034
123.31	3.7186
128.92	3.7354
134.52	3.7543
140.13	3.7751
145.73	3.7977
151.34	3.8209
156.94	3.8454
162.55	3.8709
168.15	3.8957
173.76	3.9202
179.36	3.945
184.97	3.9701
190.57	3.9958
196.18	4.0228
201.78	4.0494
207.39	4.077
212.75	4.0981
215.22	4.0981
216.01	4.0981
0	4.0873
5.61	4.0414
11.21	4.0094
16.82	3.9778
22.42	3.9459
28.03	3.9133
33.63	3.8823
39.24	3.8541
44.84	3.8278
50.45	3.8027
56.05	3.7779
61.66	3.7537
67.26	3.7301
72.87	3.7078
78.47	3.6867
84.08	3.6672
89.68	3.6492
95.29	3.634
100.89	3.6201
106.5	3.6077
112.1	3.5962
117.71	3.5856
123.31	3.5751
128.92	3.5652
134.52	3.5546
140.13	3.5438
145.73	3.5317
151.34	3.5177
156.94	3.5019
162.55	3.484
168.15	3.4638
173.76	3.4471
179.36	3.4325
184.97	3.4167
190.57	3.399
196.18	3.3776
201.78	3.3432
206	3.293
207.39	3.2691
209.68	3.2189
211.57	3.1687
212.99	3.124
214.28	3.0738
215.38	3.0236
215.85	2.9994
0	3.0555
0.34	3.106
1.01	3.1569
2.04	3.2074
3.44	3.2576
5.25	3.3076
5.61	3.3156
8	3.3661
11.02	3.4161
11.21	3.4185
16.82	3.4635
22.42	3.4787
28.03	3.4923
33.63	3.5066
39.24	3.5205
44.84	3.5363
50.45	3.5543
56.05	3.5726
61.66	3.5909
67.26	3.608
72.87	3.6216
78.47	3.6328
84.08	3.6421
89.68	3.6504
95.29	3.6594
100.89	3.6687
106.5	3.6793
112.1	3.6907
117.71	3.7038
123.31	3.7183
128.92	3.7351
134.52	3.7543
140.13	3.7754
145.73	3.798
151.34	3.8213
156.94	3.8457
162.55	3.8709
168.15	3.8957
173.76	3.9205
179.36	3.9453
184.97	3.9704
190.57	3.9961
196.18	4.0225
201.78	4.0497
207.39	4.0773
212.72	4.0981
215.14	4.0984
215.95	4.0981
0	4.0866
5.61	4.0414
11.21	4.0094
16.82	3.9778
22.42	3.9459
28.03	3.9133
33.63	3.8823
39.24	3.8538
44.84	3.8275
50.45	3.8023
56.05	3.7775
61.66	3.7537
67.26	3.7301
72.87	3.7075
78.47	3.6867
84.08	3.6672
89.68	3.6492
95.29	3.6337
100.89	3.6197
106.5	3.6077
112.1	3.5962
117.71	3.5856
123.31	3.5754
128.92	3.5652
134.52	3.5543
140.13	3.5432
145.73	3.5314
151.34	3.5177
156.94	3.5019
162.55	3.484
168.15	3.4638
173.76	3.4471
179.36	3.4325
184.97	3.4167
190.57	3.399
196.18	3.3776
201.78	3.3432
205.97	3.293
207.39	3.2685
209.7	3.2183
211.57	3.168
212.99	3.1228
214.3	3.0722
215.42	3.0211
215.85	2.9985
0	3.054
0.35	3.1063
1.03	3.1563
2.04	3.2065
3.46	3.2567
5.29	3.3069
5.61	3.3141
7.96	3.3643
10.99	3.4145
11.21	3.4173
16.82	3.4632
22.42	3.4784
28.03	3.4923
33.63	3.5066
39.24	3.5205
44.84	3.5363
50.45	3.554
56.05	3.5726
61.66	3.5909
67.26	3.608
72.87	3.6216
78.47	3.6328
84.08	3.6418
89.68	3.6501
95.29	3.6594
100.89	3.6687
106.5	3.6793
112.1	3.6907
117.71	3.7038
123.31	3.7186
128.92	3.7351
134.52	3.7543
140.13	3.7754
145.73	3.798
151.34	3.8216
156.94	3.8464
162.55	3.8712
168.15	3.8957
173.76	3.9205
179.36	3.9453
184.97	3.9704
190.57	3.9964
196.18	4.0228
201.78	4.0497
207.39	4.0773
212.71	4.0981
215.13	4.0981
215.91	4.0981
0	4.0873
5.61	4.0417
11.21	4.0094
16.82	3.9778
22.42	3.9456
28.03	3.9133
33.63	3.882
39.24	3.8538
44.84	3.8278
50.45	3.8027
56.05	3.7779
61.66	3.7537
67.26	3.7298
72.87	3.7075
78.47	3.6864
84.08	3.6669
89.68	3.6495
95.29	3.634
100.89	3.6201
106.5	3.6077
112.1	3.5959
117.71	3.5853
123.31	3.5751
128.92	3.5652
134.52	3.5543
140.13	3.5435
145.73	3.5314
151.34	3.5174
156.94	3.5013
162.55	3.4836
168.15	3.4635
173.76	3.4468
179.36	3.4325
184.97	3.4167
190.57	3.3987
196.18	3.3773
201.78	3.3429
205.95	3.2924
207.39	3.2676
209.65	3.2176
211.53	3.1674
212.99	3.1215
214.28	3.0713
215.38	3.0205
215.79	2.9994
0	3.0602
0.39	3.1107
1.12	3.1612
2.2	3.2118
3.66	3.2626
5.55	3.3131
5.61	3.3141
7.96	3.3643
11.02	3.4145
11.21	3.4173
16.82	3.4629
22.42	3.4781
28.03	3.4923
33.63	3.5066
39.24	3.5205
44.84	3.5363
50.45	3.554
56.05	3.5723
61.66	3.5909
67.26	3.608
72.87	3.6216
78.47	3.6328
84.08	3.6418
89.68	3.6504
95.29	3.6594
100.89	3.6687
106.5	3.679
112.1	3.6907
117.71	3.7038
123.31	3.7189
128.92	3.7354
134.52	3.7543
140.13	3.7754
145.73	3.798
151.34	3.8216
156.94	3.8464
162.55	3.8712
168.15	3.896
173.76	3.9208
179.36	3.9456
184.97	3.9707
190.57	3.9967
196.18	4.0231
201.78	4.05
207.39	4.0776
212.69	4.0981
215.07	4.0981
215.81	4.0981
0	4.0873
5.61	4.0417
11.21	4.0094
16.82	3.9778
22.42	3.9456
28.03	3.913
33.63	3.8817
39.24	3.8535
44.84	3.8278
50.45	3.8023
56.05	3.7775
61.66	3.7534
67.26	3.7298
72.87	3.7075
78.47	3.6864
84.08	3.6669
89.68	3.6489
95.29	3.6334
100.89	3.6194
106.5	3.6073
112.1	3.5962
117.71	3.5856
123.31	3.5748
128.92	3.5649
134.52	3.5543
140.13	3.5432
145.73	3.5314
151.34	3.5174
156.94	3.5013
162.55	3.4833
168.15	3.4632
173.76	3.4468
179.36	3.4325
184.97	3.4167
190.57	3.3984
196.18	3.3776
201.78	3.3429
205.87	3.2927
207.39	3.2663
209.66	3.2158
211.53	3.1656
212.99	3.1191
214.28	3.0688
215.36	3.0186
215.74	2.9991
0	3.0524
0.35	3.1039
1.05	3.155
2.09	3.2052
3.49	3.2555
5.32	3.3057
5.61	3.3119
7.92	3.3621
10.97	3.4123
11.21	3.4161
16.82	3.4629
22.42	3.4781
28.03	3.4923
33.63	3.5063
39.24	3.5202
44.84	3.5357
50.45	3.554
56.05	3.5723
61.66	3.5906
67.26	3.608
72.87	3.6213
78.47	3.6325
84.08	3.6418
89.68	3.6504
95.29	3.6594
100.89	3.6687
106.5	3.679
112.1	3.6907
117.71	3.7038
123.31	3.7189
128.92	3.7357
134.52	3.7546
140.13	3.7754
145.73	3.798
151.34	3.8216
156.94	3.8464
162.55	3.8715
168.15	3.8963
173.76	3.9208
179.36	3.9456
184.97	3.971
190.57	3.9967
196.18	4.0231
201.78	4.05
207.39	4.0776
212.68	4.0981
215.05	4.0984
215.78	4.0981
0	4.0876
5.61	4.0414
11.21	4.0094
16.82	3.9775
22.42	3.9453
28.03	3.9127
33.63	3.8817
39.24	3.8535
44.84	3.8275
50.45	3.802
56.05	3.7775
61.66	3.7534
67.26	3.7298
72.87	3.7072
78.47	3.6861
84.08	3.6666
89.68	3.6489
95.29	3.6334
100.89	3.6194
106.5	3.6073
112.1	3.5959
117.71	3.5853
123.31	3.5748
128.92	3.5649
134.52	3.554
140.13	3.5432
145.73	3.5311
151.34	3.5171
156.94	3.5013
162.55	3.483
168.15	3.4629
173.76	3.4464
179.36	3.4322
184.97	3.4164
190.57	3.3984
196.18	3.3773
201.78	3.3426
205.83	3.2924
207.39	3.2645
209.63	3.2145
211.5	3.1643
212.99	3.1163
214.28	3.0657
215.36	3.0152
215.68	2.9988
0	3.0698
0.07	3.0698
0.56	3.12
1.36	3.1708
2.54	3.2211
4.09	3.2716
5.61	3.3113
7.96	3.3618
10.97	3.412
11.21	3.4157
16.82	3.4629
22.42	3.4781
28.03	3.492
33.63	3.5063
39.24	3.5199
