Repository: tigaperiode/Battery-Modeling

# Battery3
Get constant voltage (CV) capacity gain from the CV step from constant current/constant voltage (CCCV) charge and CC discharge cycling data

This program was written in conjunction with the publication ''Roby Gauthier et al 2022 J. Electrochem. Soc. 169 020518'', which can be found at https://iopscience.iop.org/article/10.1149/1945-7111/ac4b82/meta.

File: Battery3-main/Input/83758_VQ.txt (part 4 of 98)
RBG_CYC_83758_Nw_c0_41V_40C_180416_Lowercutoff_100DOD_C3C3_0000_11_3 (300407 Points)
Capacity (mAh)	Voltage (V)
10.54	3.3922
11.21	3.4021
15.32	3.4523
16.82	3.4601
22.42	3.4762
28.03	3.4905
33.63	3.505
39.24	3.5193
44.84	3.5345
50.45	3.5522
56.05	3.5711
61.66	3.5894
67.26	3.6077
72.87	3.6216
78.47	3.6337
84.08	3.6433
89.68	3.6523
95.29	3.6616
100.89	3.6715
106.5	3.6824
112.1	3.6951
117.71	3.7087
123.31	3.7251
128.92	3.7434
134.52	3.7636
140.13	3.7859
145.73	3.8095
151.34	3.834
156.94	3.8591
162.55	3.8845
168.15	3.9099
173.76	3.935
179.36	3.9601
184.97	3.9856
190.57	4.0119
196.18	4.0389
201.78	4.0665
207.39	4.095
210.93	4.0981
212.25	4.0984
212.26	4.0984
0	4.0873
5.61	4.0404
11.21	4.0076
16.82	3.9744
22.42	3.9384
28.03	3.905
33.63	3.8761
39.24	3.8498
44.84	3.8244
50.45	3.7996
56.05	3.7744
61.66	3.7496
67.26	3.7258
72.87	3.7028
78.47	3.6814
84.08	3.6619
89.68	3.6445
95.29	3.6287
100.89	3.6148
106.5	3.6024
112.1	3.5912
117.71	3.5804
123.31	3.5701
128.92	3.5599
134.52	3.5484
140.13	3.5367
145.73	3.5233
151.34	3.5084
156.94	3.4908
162.55	3.47
168.15	3.4536
173.76	3.4399
179.36	3.4254
184.97	3.4095
190.57	3.3909
196.18	3.3652
200.96	3.315
201.78	3.3023
204.43	3.2521
206.58	3.2021
207.39	3.1814
209.03	3.1308
210.43	3.08
211.59	3.0295
212.19	2.9994
0	3.0341
0.47	3.085
1.23	3.1352
2.28	3.1857
3.64	3.2359
5.36	3.2862
5.61	3.2914
7.77	3.3417
10.54	3.3919
11.21	3.4021
15.32	3.4523
16.82	3.4601
22.42	3.4762
28.03	3.4905
33.63	3.5053
39.24	3.5193
44.84	3.5345
50.45	3.5522
56.05	3.5711
61.66	3.5897
67.26	3.6077
72.87	3.6216
78.47	3.634
84.08	3.6433
89.68	3.652
95.29	3.6616
100.89	3.6715
106.5	3.6824
112.1	3.6951
117.71	3.709
123.31	3.7255
131.9	3.754
134.52	3.7636
140.13	3.7859
145.73	3.8095
151.34	3.8343
156.94	3.8594
162.55	3.8851
168.15	3.9102
173.76	3.9353
179.36	3.9601
184.97	3.9856
190.57	4.0119
196.18	4.0392
201.78	4.0671
207.39	4.0956
210.87	4.0984
212.18	4.0984
212.2	4.0981
0	4.0869
5.61	4.0401
11.21	4.0073
16.82	3.9744
22.42	3.9388
28.03	3.905
33.63	3.8761
39.24	3.8498
44.84	3.8244
50.45	3.7992
56.05	3.7744
61.66	3.7496
67.26	3.7258
72.87	3.7028
78.47	3.6814
84.08	3.6616
89.68	3.6439
95.29	3.6284
100.89	3.6148
106.5	3.6024
112.1	3.5912
117.71	3.5804
123.31	3.5701
128.92	3.5596
134.52	3.5481
140.13	3.5367
145.73	3.5233
151.34	3.5081
156.94	3.4908
162.55	3.4697
168.15	3.4533
173.76	3.4399
179.36	3.425
184.97	3.4092
190.57	3.3909
196.18	3.3646
200.92	3.3144
201.78	3.301
204.43	3.2505
206.58	3.2003
207.39	3.1795
209.01	3.1293
210.39	3.0788
211.53	3.0285
212.11	2.9994
0	3.0341
0.47	3.085
1.23	3.1352
2.28	3.1857
3.64	3.2359
5.36	3.2859
5.61	3.2917
7.77	3.3417
10.56	3.3922
11.21	3.4018
15.28	3.452
16.82	3.4601
22.42	3.4762
28.03	3.4905
33.63	3.5053
39.24	3.5193
44.84	3.5348
50.45	3.5522
56.05	3.5708
61.66	3.589
67.26	3.6073
72.87	3.6216
78.47	3.634
84.08	3.6436
89.68	3.6523
95.29	3.6619
100.89	3.6715
106.5	3.6824
112.1	3.6951
117.71	3.7093
123.31	3.7255
128.92	3.7437
134.52	3.7639
140.13	3.7862
145.73	3.8098
151.34	3.8343
156.94	3.8594
162.55	3.8851
168.15	3.9105
173.76	3.9357
179.36	3.9608
184.97	3.9862
190.57	4.0122
196.18	4.0395
201.78	4.0674
207.39	4.0956
210.83	4.0984
212.13	4.0984
0	4.0873
5.61	4.0404
11.21	4.0076
16.82	3.9741
22.42	3.9381
28.03	3.9043
33.63	3.8758
39.24	3.8495
44.84	3.8244
50.45	3.7996
56.05	3.7744
61.66	3.7496
67.26	3.7255
72.87	3.7025
78.47	3.6811
84.08	3.6616
89.68	3.6442
95.29	3.6284
100.89	3.6148
106.5	3.6024
112.1	3.5912
117.71	3.5804
123.31	3.5698
128.92	3.5596
134.52	3.5484
140.13	3.5367
145.73	3.523
151.34	3.5081
156.94	3.4905
162.55	3.4697
168.15	3.4533
173.76	3.4399
179.36	3.425
184.97	3.4089
190.57	3.3906
196.18	3.3646
200.87	3.3144
201.78	3.3001
204.41	3.2499
206.54	3.1994
207.39	3.178
209.01	3.1277
210.37	3.0772
211.53	3.0264
212.06	2.9994
0	3.0341
0.47	3.085
1.23	3.1352
2.3	3.186
3.66	3.2362
5.38	3.2865
5.61	3.2914
7.77	3.3417
10.54	3.3919
11.21	3.4018
15.28	3.452
16.82	3.4601
22.42	3.4762
28.03	3.4905
33.63	3.5053
39.24	3.5193
44.84	3.5345
50.45	3.5522
56.05	3.5711
61.66	3.5894
67.26	3.6077
72.87	3.6216
78.47	3.634
84.08	3.6433
89.68	3.6523
95.29	3.6619
100.89	3.6718
106.5	3.6827
112.1	3.6954
117.71	3.7093
123.31	3.7255
128.92	3.7437
134.52	3.7639
140.13	3.7862
145.73	3.8101
151.34	3.8346
156.94	3.86
162.55	3.8851
168.15	3.9105
173.76	3.9357
179.36	3.9611
184.97	3.9862
190.57	4.0125
196.18	4.0398
201.78	4.0674
207.39	4.0962
210.8	4.0984
212.06	4.0981
0	4.0869
5.61	4.0404
11.21	4.0076
16.82	3.9741
22.42	3.9384
28.03	3.9046
33.63	3.8758
39.24	3.8495
44.84	3.8244
50.45	3.7992
56.05	3.7744
61.66	3.7493
67.26	3.7255
72.87	3.7025
78.47	3.6811
84.08	3.6619
89.68	3.6442
95.29	3.6284
100.89	3.6148
106.5	3.6024
112.1	3.5912
117.71	3.5804
123.31	3.5701
128.92	3.5596
134.52	3.5481
140.13	3.5363
145.73	3.5227
151.34	3.5078
156.94	3.4902
162.55	3.4694
168.15	3.4533
173.76	3.4399
179.36	3.425
184.97	3.4089
190.57	3.3903
196.18	3.364
200.85	3.3138
201.78	3.2986
204.4	3.2486
206.53	3.1984
207.39	3.1758
208.99	3.1256
210.36	3.0753
211.5	3.0248
212	2.9994
0	3.0335
0.47	3.0843
1.21	3.1343
2.28	3.1845
3.62	3.2347
5.34	3.2849
5.61	3.2914
7.79	3.3417
10.56	3.3919
11.21	3.4018
15.3	3.452
16.82	3.4601
22.42	3.4762
28.03	3.4905
33.63	3.505
39.24	3.5193
44.84	3.5345
50.45	3.5522
56.05	3.5711
61.66	3.5894
67.26	3.6077
72.87	3.6216
78.47	3.634
84.08	3.6436
89.68	3.6523
95.29	3.6619
100.89	3.6718
106.5	3.6827
112.1	3.6954
117.71	3.7093
123.31	3.7255
128.92	3.7441
134.52	3.7639
140.13	3.7865
145.73	3.8101
151.34	3.8349
156.94	3.86
162.55	3.8851
168.15	3.9105
173.76	3.936
179.36	3.9611
184.97	3.9865
190.57	4.0128
196.18	4.0401
201.78	4.0677
207.39	4.0966
210.76	4.0984
212.01	4.0984
0	4.0873
5.61	4.0401
11.21	4.0076
16.82	3.9741
22.42	3.9381
28.03	3.9043
33.63	3.8758
39.24	3.8495
44.84	3.8244
50.45	3.7992
56.05	3.7741
61.66	3.7493
67.26	3.7255
72.87	3.7025
78.47	3.6811
84.08	3.6616
89.68	3.6439
95.29	3.6281
100.89	3.6145
106.5	3.6021
112.1	3.5912
117.71	3.5804
123.31	3.5698
128.92	3.5593
134.52	3.5478
140.13	3.536
145.73	3.5227
151.34	3.5078
156.94	3.4902
162.55	3.4691
168.15	3.453
173.76	3.4399
179.36	3.425
184.97	3.4089
190.57	3.3903
196.18	3.3634
200.81	3.3128
201.78	3.2976
204.38	3.2474
206.49	3.1972
207.39	3.1733
208.99	3.1231
210.34	3.0726
211.48	3.0217
211.93	2.9985
0	3.0332
0.47	3.084
1.25	3.1346
2.3	3.1851
3.66	3.2359
5.38	3.2859
5.61	3.2911
7.77	3.3413
10.54	3.3916
11.21	3.4015
15.25	3.4517
16.82	3.4601
22.42	3.4759
28.03	3.4908
33.63	3.5053
39.24	3.5193
44.84	3.5345
50.45	3.5522
56.05	3.5708
61.66	3.589
67.26	3.6077
72.87	3.6216
78.47	3.634
84.08	3.6436
89.68	3.6526
95.29	3.6619
100.89	3.6718
106.5	3.6827
112.1	3.6954
117.71	3.7093
123.31	3.7258
128.92	3.7441
134.52	3.7645
140.13	3.7865
145.73	3.8104
151.34	3.8349
156.94	3.8603
162.55	3.8857
168.15	3.9112
173.76	3.936
179.36	3.9611
184.97	3.9865
190.57	4.0128
196.18	4.0404
201.78	4.068
207.39	4.0969
210.72	4.0984
211.97	4.0984
0	4.0873
5.61	4.0404
11.21	4.0073
16.82	3.9741
22.42	3.9381
28.03	3.9043
33.63	3.8755
39.24	3.8492
44.84	3.824
50.45	3.7992
56.05	3.7741
61.66	3.7496
67.26	3.7255
72.87	3.7022
78.47	3.6808
84.08	3.6616
89.68	3.6436
95.29	3.6281
100.89	3.6145
106.5	3.6021
112.1	3.5909
117.71	3.5801
123.31	3.5698
128.92	3.5593
134.52	3.5481
140.13	3.5363
145.73	3.5227
151.34	3.5075
156.94	3.4895
162.55	3.4688
168.15	3.453
173.76	3.4396
179.36	3.4247
184.97	3.4086
190.57	3.39
196.18	3.3634
200.75	3.3134
201.78	3.297
204.38	3.2468
206.49	3.1966
207.39	3.1721
208.99	3.1218
210.34	3.071
211.46	3.0205
211.87	2.9997
0	3.0338
0.47	3.0846
1.23	3.1349
2.28	3.1851
3.64	3.2356
5.38	3.2859
5.61	3.2917
7.79	3.342
10.56	3.3922
11.21	3.4021
15.34	3.4523
16.82	3.4601
22.42	3.4762
28.03	3.4908
33.63	3.5053
39.24	3.5193
44.84	3.5348
50.45	3.5522
56.05	3.5711
61.66	3.5897
67.26	3.6077
72.87	3.6219
78.47	3.6343
84.08	3.6436
89.68	3.6523
95.29	3.6616
100.89	3.6718
106.5	3.6827
112.1	3.6957
117.71	3.7096
123.31	3.7261
128.92	3.7444
134.52	3.7645
140.13	3.7868
145.73	3.8107
151.34	3.8352
156.94	3.8603
162.55	3.8857
168.15	3.9115
173.76	3.9366
179.36	3.9617
184.97	3.9871
190.57	4.0135
196.18	4.0404
201.78	4.069
207.39	4.0972
210.68	4.0981
211.88	4.0984
0	4.0869
5.61	4.0401
11.21	4.007
16.82	3.9738
22.42	3.9378
28.03	3.9043
33.63	3.8758
39.24	3.8492
44.84	3.824
50.45	3.7992
56.05	3.7741
61.66	3.7493
67.26	3.7251
72.87	3.7019
78.47	3.6805
84.08	3.6613
89.68	3.6436
95.29	3.6281
100.89	3.6145
106.5	3.6021
112.1	3.5909
117.71	3.5797
123.31	3.5695
128.92	3.559
134.52	3.5478
140.13	3.536
145.73	3.5227
151.34	3.5075
156.94	3.4895
162.55	3.4688
168.15	3.4526
173.76	3.4393
179.36	3.4247
184.97	3.4086
190.57	3.3897
196.18	3.363
200.73	3.3128
201.78	3.2958
204.38	3.2452
206.49	3.195
207.39	3.1705
208.97	3.1203
210.3	3.0695
211.44	3.0189
211.81	2.9994
0	3.0372
0.52	3.0877
1.31	3.1383
2.37	3.1885
3.76	3.2387
5.51	3.2893
5.61	3.2911
7.79	3.3413
10.54	3.3916
11.21	3.4015
15.3	3.4517
16.82	3.4598
22.42	3.4759
28.03	3.4905
33.63	3.5053
39.24	3.5193
44.84	3.5345
50.45	3.5522
56.05	3.5711
61.66	3.5894
67.26	3.6073
72.87	3.6216
78.47	3.634
84.08	3.6436
89.68	3.6526
95.29	3.6619
100.89	3.6718
106.5	3.683
112.1	3.6957
117.71	3.7096
123.31	3.7258
128.92	3.7444
134.52	3.7648
140.13	3.7872
145.73	3.8107
151.34	3.8355
156.94	3.8606
162.55	3.886
168.15	3.9115
173.76	3.9366
179.36	3.9617
184.97	3.9874
190.57	4.0135
196.18	4.0407
201.78	4.069
207.39	4.0975
210.65	4.0984
211.85	4.0981
0	4.0869
5.61	4.0401
11.21	4.0073
16.82	3.9741
22.42	3.9381
28.03	3.9043
33.63	3.8755
39.24	3.8492
44.84	3.824
50.45	3.7989
56.05	3.7738
61.66	3.749
67.26	3.7251
72.87	3.7022
78.47	3.6808
84.08	3.6613
89.68	3.6439
95.29	3.6281
100.89	3.6145
106.5	3.6018
112.1	3.5906
117.71	3.5797
123.31	3.5695
128.92	3.559
134.52	3.5478
140.13	3.536
145.73	3.5224
151.34	3.5072
156.94	3.4895
162.55	3.4685
168.15	3.453
173.76	3.4393
179.36	3.4247
184.97	3.4086
190.57	3.3897
196.18	3.3627
200.7	3.3125
201.78	3.2952
204.32	3.2452
206.45	3.1944
207.39	3.1696
208.96	3.1191
210.28	3.0688
211.4	3.018
211.76	2.9997
0	3.0691
0.3	3.0691
0.97	3.1191
1.92	3.1696
3.19	3.2201
4.8	3.2703
5.61	3.2921
7.83	3.3423
10.57	3.3925
11.21	3.4021
15.32	3.4523
16.82	3.4601
22.42	3.4762
28.03	3.4908
33.63	3.5053
39.24	3.5193
44.84	3.5345
50.45	3.5522
56.05	3.5711
61.66	3.5894
67.26	3.6077
72.87	3.6219
78.47	3.6343
84.08	3.6439
89.68	3.6526
95.29	3.6619
100.89	3.6718
106.5	3.683
112.1	3.6957
117.71	3.71
123.31	3.7264
128.92	3.7447
134.52	3.7651
140.13	3.7875
145.73	3.811
151.34	3.8355
156.94	3.8609
162.55	3.8864
168.15	3.9118
173.76	3.9372
179.36	3.9623
184.97	3.9874
190.57	4.0138
196.18	4.0411
201.78	4.0693
207.39	4.0978
210.6	4.0981
211.78	4.0984
0	4.0869
5.61	4.0401
11.21	4.0073
16.82	3.9741
22.42	3.9378
28.03	3.9043
33.63	3.8758
39.24	3.8495
44.84	3.824
50.45	3.7989
56.05	3.7738
61.66	3.749
67.26	3.7251
72.87	3.7022
78.47	3.6808
84.08	3.6613
89.68	3.6436
95.29	3.6281
100.89	3.6145
106.5	3.6021
112.1	3.5906
117.71	3.5797
123.31	3.5695
128.92	3.5587
134.52	3.5475
140.13	3.5357
145.73	3.5221
151.34	3.5072
156.94	3.4892
162.55	3.4685
168.15	3.4526
173.76	3.4393
179.36	3.4244
184.97	3.4083
190.57	3.3897
196.18	3.3624
200.7	3.3122
201.78	3.2948
204.36	3.2443
206.43	3.1941
207.39	3.1684
208.96	3.1184
210.3	3.0676
211.4	3.0174
211.74	2.9991
0	3.0335
0.47	3.0843
1.23	3.1349
2.3	3.1851
3.64	3.2353
5.36	3.2855
5.61	3.2911
7.77	3.3413
10.52	3.3913
11.21	3.4018
15.3	3.452
16.82	3.4604
22.42	3.4762
28.03	3.4905
33.63	3.505
39.24	3.5193
44.84	3.5345
50.45	3.5522
56.05	3.5711
61.66	3.5894
67.26	3.6077
72.87	3.6216
78.47	3.6343
84.08	3.6439
89.68	3.6526
95.29	3.6619
100.89	3.6721
106.5	3.683
112.1	3.6957
117.71	3.71
123.31	3.7264
128.92	3.7447
134.52	3.7651
140.13	3.7875
145.73	3.811
151.34	3.8355
156.94	3.8606
162.55	3.8864
168.15	3.9118
173.76	3.9369
179.36	3.9623
184.97	3.9877
190.57	4.0138
196.18	4.0411
201.78	4.0696
207.39	4.0978
210.59	4.0981
211.77	4.0984
0	4.0873
5.61	4.0404
11.21	4.0073
16.82	3.9741
22.42	3.9381
28.03	3.9043
33.63	3.8755
39.24	3.8492
44.84	3.824
50.45	3.7989
56.05	3.7738
61.66	3.749
67.26	3.7248
72.87	3.7022
78.47	3.6805
84.08	3.6613
89.68	3.6436
95.29	3.6278
100.89	3.6145
106.5	3.6018
112.1	3.5906
117.71	3.5797
123.31	3.5695
128.92	3.559
134.52	3.5478
140.13	3.5357
145.73	3.5221
151.34	3.5072
156.94	3.4892
162.55	3.4685
168.15	3.4526
173.76	3.4393
179.36	3.4244
184.97	3.4086
190.57	3.3897
196.18	3.3624
200.66	3.3122
201.78	3.2942
204.32	3.244
206.41	3.1938
207.39	3.1674
208.96	3.1172
210.26	3.067
211.35	3.0168
211.7	2.9988
0	3.0332
0.49	3.085
1.27	3.1364
2.35	3.187
3.74	3.2375
5.46	3.2877
5.61	3.2911
7.79	3.3413
10.52	3.3913
11.21	3.4015
15.26	3.4517
16.82	3.4601
22.42	3.4762
28.03	3.4908
33.63	3.5053
39.24	3.5196
44.84	3.5348
50.45	3.5525
56.05	3.5711
61.66	3.5894
67.26	3.6077
72.87	3.6219
78.47	3.6343
84.08	3.6439
89.68	3.6526
95.29	3.6619
100.89	3.6718
106.5	3.683
112.1	3.6957
117.71	3.71
123.31	3.7264
128.92	3.7447
134.52	3.7651
140.13	3.7875
145.73	3.811
151.34	3.8358
156.94	3.8609
162.55	3.8867
168.15	3.9121
173.76	3.9372
179.36	3.9623
184.97	3.988
190.57	4.0144
196.18	4.0417
201.78	4.0696
207.39	4.0981
210.56	4.0981
211.71	4.0984
0	4.0857
5.61	4.0401
11.21	4.007
16.82	3.9735
22.42	3.9369
28.03	3.9037
36.73	3.8603
39.24	3.8492
44.84	3.824
50.45	3.7989
56.05	3.7741
61.66	3.7493
67.26	3.7251
72.87	3.7022
78.47	3.6808
84.08	3.6613
89.68	3.6436
95.29	3.6278
100.89	3.6142
106.5	3.6018
112.1	3.5906
117.71	3.5797
123.31	3.5695
128.92	3.559
134.52	3.5478
140.13	3.5357
145.73	3.5224
151.34	3.5069
156.94	3.4889
162.55	3.4681
168.15	3.4523
173.76	3.439
179.36	3.4244
184.97	3.4083
190.57	3.3894
196.18	3.3621
200.62	3.3119
201.78	3.293
204.32	3.2428
206.38	3.1928
207.39	3.1656
208.92	3.1156
210.24	3.0651
211.35	3.0143
211.63	2.9994
0	3.0338
0.47	3.0853
1.25	3.1355
2.3	3.1857
3.66	3.2362
5.36	3.2862
5.61	3.2917
7.77	3.3417
10.54	3.3919
11.21	3.4018
15.3	3.452
16.82	3.4601
22.42	3.4759
28.03	3.4905
33.63	3.5053
39.24	3.5196
44.84	3.5348
50.45	3.5525
56.05	3.5711
61.66	3.5897
67.26	3.608
72.87	3.6219
78.47	3.6343
84.08	3.6439
89.68	3.6526
95.29	3.6619
100.89	3.6718
106.5	3.683
112.1	3.696
117.71	3.71
123.31	3.7264
128.92	3.745
134.52	3.7655
140.13	3.7878
145.73	3.8113
151.34	3.8361
156.94	3.8612
162.55	3.8867
168.15	3.9121
173.76	3.9372
179.36	3.9626
184.97	3.988
190.57	4.0147
196.18	4.042
201.78	4.0702
207.39	4.0984
210.51	4.0984
211.63	4.0984
0	4.0869
5.61	4.0401
11.21	4.0073
16.82	3.9738
22.42	3.9375
28.03	3.9037
33.63	3.8755
39.24	3.8492
44.84	3.824
50.45	3.7989
56.05	3.7738
61.66	3.7493
67.26	3.7251
72.87	3.7022
78.47	3.6808
84.08	3.6613
89.68	3.6436
95.29	3.6278
100.89	3.6142
106.5	3.6018
112.1	3.5906
117.71	3.5797
123.31	3.5695
128.92	3.559
134.52	3.5478
140.13	3.536
145.73	3.5224
151.34	3.5072
156.94	3.4889
162.55	3.4681
168.15	3.4523
173.76	3.439
179.36	3.4241
184.97	3.408
190.57	3.3894
196.18	3.3615
200.6	3.3113
201.78	3.2921
204.28	3.2421
206.36	3.1919
207.39	3.164
208.94	3.1135
210.24	3.0633
211.31	3.0133
211.57	2.9997
0	3.0636
0.24	3.0636
0.88	3.1138
1.81	3.1643
3.05	3.2152
4.61	3.2654
5.61	3.2921
7.83	3.3423
10.59	3.3925
11.21	3.4021
15.36	3.4523
16.82	3.4601
22.42	3.4762
28.03	3.4905
33.63	3.5053
39.24	3.5196
44.84	3.5348
50.45	3.5525
56.05	3.5714
61.66	3.5897
67.26	3.608
72.87	3.6216
78.47	3.634
84.08	3.6436
89.68	3.6523
95.29	3.6622
100.89	3.6721
106.5	3.6833
112.1	3.696
117.71	3.71
123.31	3.7264
128.92	3.745
134.52	3.7655
140.13	3.7878
145.73	3.812
151.34	3.8364
156.94	3.8616
162.55	3.8873
168.15	3.9124
173.76	3.9378
179.36	3.9629
184.97	3.9887
190.57	4.015
196.18	4.0426
201.78	4.0705
207.39	4.0987
210.45	4.0981
211.52	4.0981
0	4.0869
5.61	4.0398
11.21	4.0066
16.82	3.9735
22.42	3.9369
28.03	3.9037
33.63	3.8755
39.24	3.8492
44.84	3.824
50.45	3.7989
56.05	3.7738
61.66	3.749
67.26	3.7245
72.87	3.7016
78.47	3.6802
84.08	3.661
89.68	3.6433
95.29	3.6278
100.89	3.6145
106.5	3.6018
112.1	3.5906
117.71	3.5797
123.31	3.5692
128.92	3.5587
134.52	3.5475
140.13	3.5357
145.73	3.5221
151.34	3.5069
156.94	3.4889
162.55	3.4678
168.15	3.4523
173.76	3.4393
179.36	3.4241
184.97	3.408
190.57	3.3888
196.18	3.3609
200.57	3.3107
201.78	3.2908
204.28	3.2403
206.36	3.1897
207.39	3.1615
208.95	3.1101
210.24	3.0595
211.31	3.0093
211.5	2.9997
0	3.0335
0.47	3.084
1.23	3.1346
2.28	3.1848
3.64	3.2353
5.36	3.2855
5.61	3.2914
7.79	3.3417
10.54	3.3919
11.21	3.4021
15.34	3.4523
16.82	3.4604
22.42	3.4762
28.03	3.4908
33.63	3.5053
39.24	3.5193
44.84	3.5345
50.45	3.5525
56.05	3.5714
61.66	3.5897
67.26	3.608
72.87	3.6219
78.47	3.6343
84.08	3.6439
89.68	3.6529
95.29	3.6622
100.89	3.6724
106.5	3.6833
112.1	3.6963
117.71	3.7103
123.31	3.727
128.92	3.7453
134.52	3.7655
140.13	3.7878
145.73	3.8116
151.34	3.8364
156.94	3.8619
162.55	3.8873
168.15	3.913
173.76	3.9381
179.36	3.9632
184.97	3.989
190.57	4.015
196.18	4.0423
201.78	4.0705
207.39	4.099
210.43	4.0981
211.5	4.0984
0	4.0479
4.26	4.0479
5.61	4.0401
11.21	4.0073
16.82	3.9735
22.42	3.9366
28.03	3.9034
33.63	3.8752
39.24	3.8492
44.84	3.8237
50.45	3.7989
56.05	3.7738
61.66	3.749
67.26	3.7248
72.87	3.7016
78.47	3.6802
84.08	3.661
89.68	3.6433
95.29	3.6278
100.89	3.6142
106.5	3.6018
112.1	3.5906
117.71	3.5794
123.31	3.5692
128.92	3.5587
134.52	3.5472
140.13	3.5354
145.73	3.5218
151.34	3.5066
156.94	3.4883
162.55	3.4675
168.15	3.452
173.76	3.4387
179.36	3.4238
184.97	3.4077
190.57	3.3885
196.18	3.3603
200.51	3.3103
201.78	3.2893
204.3	3.2384
206.34	3.1882
207.39	3.1591
208.88	3.1091
210.17	3.0589
211.23	3.0087
211.4	2.9997
0	3.0372
0.5	3.0874
1.29	3.138
2.35	3.1882
3.76	3.2384
5.49	3.289
5.61	3.2914
7.81	3.342
10.57	3.3922
11.21	3.4015
15.26	3.4517
16.82	3.4601
22.42	3.4762
28.03	3.4908
33.63	3.5053
39.24	3.5196
44.84	3.5345
50.45	3.5522
56.05	3.5711
61.66	3.5897
67.26	3.6077
72.87	3.6219
78.47	3.6343
84.08	3.6439
89.68	3.6526
95.29	3.6622
100.89	3.6721
106.5	3.6833
112.1	3.6963
117.71	3.7106
123.31	3.727
128.92	3.7453
134.52	3.7658
140.13	3.7881
145.73	3.812
151.34	3.8368
156.94	3.8622
162.55	3.8876
168.15	3.9133
173.76	3.9381
179.36	3.9632
184.97	3.989
190.57	4.0156
196.18	4.0429
201.78	4.0708
207.38	4.0984
210.39	4.0984
211.5	4.0981
0	4.0869
5.61	4.0401
11.21	4.0073
16.82	3.9741
22.42	3.9375
28.03	3.9043
33.63	3.8755
39.24	3.8492
44.84	3.824
50.45	3.7989
56.05	3.7741
61.66	3.7493
67.26	3.7251
72.87	3.7022
78.47	3.6805
84.08	3.661
89.68	3.6436
95.29	3.6278
100.89	3.6145
106.5	3.6018
112.1	3.5906
117.71	3.5794
123.31	3.5692
128.92	3.5587
134.52	3.5475
140.13	3.5357
145.73	3.5218
151.34	3.5063
156.94	3.4883
162.55	3.4675
168.15	3.4523
173.76	3.4387
179.36	3.4241
184.97	3.4077
190.57	3.3885
196.18	3.3603
200.49	3.3103
201.78	3.2893
204.25	3.2393
206.3	3.1891
207.39	3.1587
208.92	3.1085
210.19	3.0583
211.25	3.0078
211.4	2.9997
0	3.0335
0.49	3.085
1.23	3.1352
2.3	3.1857
3.68	3.2362
5.4	3.2862
5.61	3.2917
7.79	3.342
10.59	3.3922
11.21	3.4015
15.28	3.4517
16.82	3.4598
22.42	3.4762
28.03	3.4908
33.63	3.5053
39.24	3.5196
44.84	3.5348
50.45	3.5522
56.05	3.5711
61.66	3.5897
67.26	3.6077
72.87	3.6219
78.47	3.6343
84.08	3.6439
89.68	3.6526
95.29	3.6622
100.89	3.6724
106.5	3.6836
112.1	3.6963
117.71	3.7106
123.31	3.7267
128.92	3.7456
134.52	3.7661
140.13	3.7884
145.73	3.8123
151.34	3.8371
156.94	3.8622
162.55	3.8876
168.15	3.9133
173.76	3.9384
179.36	3.9636
184.97	3.9893
190.57	4.0156
196.18	4.0429
201.78	4.0711
207.38	4.0984
210.37	4.0984
211.42	4.0984
0	4.0869
5.61	4.0401
11.21	4.0073
16.82	3.9735
22.42	3.9369
28.03	3.9037
33.63	3.8755
39.24	3.8492
44.84	3.824
50.45	3.7986
56.05	3.7738
61.66	3.749
67.26	3.7248
72.87	3.7019
78.47	3.6805
84.08	3.661
89.68	3.6433
95.29	3.6278
100.89	3.6142
106.5	3.6015
112.1	3.5906
117.71	3.5797
123.31	3.5692
128.92	3.5587
134.52	3.5472
140.13	3.5354
145.73	3.5218
151.34	3.5066
160.64	3.474
162.55	3.4672
168.15	3.4517
173.76	3.4387
179.36	3.4238
184.97	3.4074
190.57	3.3885
196.18	3.3596
200.45	3.3094
201.78	3.2877
204.27	3.2375
206.3	3.187
207.39	3.1569
208.88	3.1063
210.17	3.0555
211.22	3.0053
211.31	2.9997
0	3.0338
0.49	3.0843
1.23	3.1346
2.3	3.1851
3.66	3.2353
5.36	3.2855
5.61	3.2917
7.79	3.3417
10.56	3.3919
11.21	3.4015
15.26	3.4517
16.82	3.4598
22.42	3.4762
28.03	3.4905
33.63	3.5053
39.24	3.5196
44.84	3.5348
50.45	3.5525
56.05	3.5714
61.66	3.5897
67.26	3.608
72.87	3.6216
78.47	3.634
84.08	3.6439
89.68	3.6529
95.29	3.6625
100.89	3.6724
106.5	3.6836
112.1	3.6963
117.71	3.7106
123.31	3.727
128.92	3.7456
134.52	3.7658
140.13	3.7884
145.73	3.8123
151.34	3.8371
156.94	3.8625
162.55	3.8882
168.15	3.9136
173.76	3.9388
179.38	3.9639
184.98	3.9896
190.59	4.0163
196.19	4.0435
201.8	4.0714
207.39	4.0981
210.37	4.0984
211.41	4.0981
0	4.0863
5.61	4.0401
11.21	4.0073
16.82	3.9738
22.42	3.9375
28.03	3.904
33.63	3.8755
39.24	3.8495
44.84	3.824
50.45	3.7989
56.05	3.7741
61.66	3.749
67.26	3.7248
72.87	3.7019
78.47	3.6805
84.08	3.661
89.68	3.6433
95.29	3.6278
100.89	3.6139
106.5	3.6015
112.1	3.59
117.71	3.5791
123.31	3.5689
128.92	3.5584
134.52	3.5472
140.13	3.5354
145.73	3.5215
151.34	3.5063
156.94	3.4883
162.55	3.4675
168.15	3.452
173.76	3.4387
179.36	3.4238
184.97	3.4077
190.57	3.3885
196.18	3.3603
200.45	3.3103
201.78	3.2883
204.27	3.2378
206.32	3.1876
207.39	3.1575
208.88	3.1073
210.15	3.0571
211.22	3.0068
211.35	2.9994
0	3.0335
0.49	3.084
1.25	3.1349
2.32	3.1857
3.68	3.2359
5.42	3.2865
5.61	3.2905
7.75	3.3407
10.52	3.3909
11.21	3.4015
15.26	3.4517
16.82	3.4601
22.42	3.4762
28.03	3.4908
33.63	3.5057
39.24	3.5196
44.84	3.5351
50.45	3.5525
56.05	3.5714
61.66	3.5897
67.26	3.608
72.87	3.6222
78.47	3.6343
84.08	3.6436
89.68	3.6526
95.29	3.6622
100.89	3.6724
106.5	3.6833
112.1	3.6963
117.71	3.7106
123.31	3.727
128.92	3.7459
134.52	3.7661
140.13	3.7884
145.73	3.8126
151.34	3.8374
156.94	3.8625
162.55	3.8882
168.15	3.9136
173.76	3.9388
179.36	3.9642
184.97	3.9896
190.57	4.0163
196.18	4.0432
201.78	4.0714
207.37	4.0984
210.32	4.0984
211.36	4.0984
0	4.0873
5.61	4.0401
11.21	4.0073
16.82	3.9735
22.42	3.9366
28.03	3.9037
33.63	3.8752
39.24	3.8492
44.84	3.824
50.45	3.7989
56.05	3.7738
61.66	3.7487
67.26	3.7248
72.87	3.7016
78.47	3.6802
84.08	3.661
89.68	3.6433
95.29	3.6275
100.89	3.6139
106.5	3.6011
112.1	3.59
117.71	3.5791
123.31	3.5689
128.92	3.5584
134.52	3.5472
140.13	3.5351
145.73	3.5215
151.34	3.506
156.94	3.488
162.55	3.4672
168.15	3.452
173.76	3.4384
179.36	3.4235
184.97	3.4074
190.57	3.3885
196.18	3.3593
200.47	3.3088
201.78	3.2871
204.25	3.2366
206.26	3.1866
207.39	3.1556
208.88	3.1048
210.15	3.0543
211.2	3.0037
211.27	2.9994
0	3.0332
0.47	3.0834
1.23	3.1339
2.28	3.1845
3.66	3.2353
5.38	3.2855
5.61	3.2905
7.77	3.3407
10.5	3.3909
11.21	3.4015
15.3	3.4517
16.82	3.4598
22.42	3.4759
28.03	3.4905
33.63	3.5053
39.24	3.5196
44.84	3.5348
50.45	3.5525
56.05	3.5714
61.66	3.5897
67.26	3.608
72.87	3.6219
78.47	3.6343
84.08	3.6439
89.68	3.6529
95.29	3.6625
100.89	3.6724
106.5	3.6836
112.1	3.6963
117.71	3.7106
123.31	3.7273
128.92	3.7459
134.52	3.7664
140.13	3.7884
145.73	3.8126
151.34	3.8374
156.94	3.8625
162.55	3.8882
168.15	3.914
173.76	3.9391
179.36	3.9642
184.97	3.9899
190.57	4.0163
196.18	4.0435
201.78	4.0714
207.37	4.0981
210.3	4.0981
211.31	4.0984
0	4.0869
5.61	4.0401
11.21	4.0073
16.82	3.9735
22.42	3.9369
28.03	3.9037
33.63	3.8752
39.24	3.8492
44.84	3.824
50.45	3.7989
56.05	3.7738
61.66	3.749
67.26	3.7248
72.87	3.7016
78.47	3.6802
84.08	3.6607
89.68	3.6433
95.29	3.6275
100.89	3.6139
106.5	3.6018
112.1	3.5903
117.71	3.5794
123.31	3.5692
128.92	3.5584
134.52	3.5469
140.13	3.5351
145.73	3.5212
151.34	3.506
156.94	3.488
162.55	3.4672
168.15	3.452
173.76	3.4387
179.36	3.4235
184.97	3.4074
190.57	3.3885
196.18	3.3593
200.44	3.3091
201.78	3.2862
204.25	3.2359
206.28	3.1857
207.39	3.1541
208.88	3.1039
210.15	3.053
211.18	3.0028
211.25	2.9994
0	3.0332
0.47	3.0837
1.23	3.1339
2.28	3.1845
3.64	3.235
5.36	3.2855
5.61	3.2908
7.77	3.341
10.54	3.3913
11.21	3.4018
15.32	3.452
16.82	3.4601
22.42	3.4762
28.03	3.4908
33.63	3.5057
39.24	3.5196
44.84	3.5351
50.45	3.5525
56.05	3.5714
61.66	3.5897
67.26	3.6077
72.87	3.6219
78.47	3.6343
84.08	3.6442
89.68	3.6529
95.29	3.6625
100.89	3.6724
106.5	3.6836
112.1	3.6963
117.71	3.7106
123.31	3.7273
128.92	3.7462
134.52	3.7664
140.13	3.789
145.73	3.8129
151.34	3.8374
156.94	3.8628
162.55	3.8885
168.15	3.914
173.76	3.9391
179.36	3.9645
184.97	3.9899
190.57	4.0163
196.18	4.0438
201.78	4.0718
207.36	4.0984
210.25	4.0984
211.25	4.0984
0	4.0863
5.61	4.0401
11.21	4.007
16.82	3.9732
22.42	3.9366
28.03	3.9037
33.63	3.8752
39.24	3.8492
44.84	3.8237
50.45	3.7986
56.05	3.7735
61.66	3.7487
67.26	3.7245
72.87	3.7016
78.47	3.6799
84.08	3.6607
89.68	3.643
95.29	3.6275
100.89	3.6139
106.5	3.6015
112.1	3.5903
117.71	3.5791
123.31	3.5689
128.92	3.5584
134.52	3.5469
140.13	3.5351
145.73	3.5215
151.34	3.506
156.94	3.4877
162.55	3.4669
168.15	3.4517
173.76	3.4384
179.36	3.4235
184.97	3.4074
190.57	3.3882
196.18	3.3587
200.42	3.3082
201.78	3.2849
204.23	3.2347
206.28	3.1835
207.39	3.1522
208.86	3.1017
210.11	3.0512
211.16	3.0006
211.18	2.9997
0	3.0332
0.47	3.0837
1.23	3.1349
2.32	3.186
3.76	3.2381
5.49	3.2886
5.61	3.2911
7.79	3.3413
10.52	3.3913
11.21	3.4018
15.3	3.452
16.82	3.4601
22.42	3.4765
28.03	3.4911
33.63	3.5057
39.24	3.5196
44.84	3.5351
50.45	3.5522
56.05	3.5711
61.66	3.5897
67.26	3.608
72.87	3.6222
78.47	3.6346
84.08	3.6442
89.68	3.6532
95.29	3.6625
100.89	3.6724
106.5	3.6833
112.1	3.6966
117.71	3.7109
123.31	3.7276
128.92	3.7462
134.52	3.7667
140.13	3.789
145.73	3.8126
151.34	3.8377
156.94	3.8631
162.55	3.8885
168.15	3.9143
173.76	3.9394
179.36	3.9648
184.97	3.9905
190.57	4.0169
196.18	4.0438
201.78	4.0721
207.35	4.0981
210.21	4.0981
211.2	4.0981
0	4.0869
5.61	4.0401
11.21	4.0073
16.82	3.9735
22.42	3.9366
28.03	3.9034
33.63	3.8749
39.24	3.8488
44.84	3.8237
50.45	3.7989
56.05	3.7735
61.66	3.7487
67.26	3.7245
72.87	3.7016
78.47	3.6799
84.08	3.6607
89.68	3.643
95.29	3.6275
100.89	3.6139
106.5	3.6015
112.1	3.5903
117.71	3.5791
123.31	3.5689
128.92	3.5584
134.52	3.5469
140.13	3.5351
145.73	3.5215
151.34	3.506
156.94	3.4877
162.55	3.4669
168.15	3.4517
173.76	3.4381
179.36	3.4235
184.97	3.4074
190.57	3.3882
196.18	3.3587
200.4	3.3085
201.78	3.2849
204.23	3.2347
206.26	3.1839
207.39	3.1519
208.86	3.1014
210.11	3.0509
211.14	3.0006
211.16	2.9994
0	3.0369
0.52	3.0887
1.33	3.1389
2.39	3.1891
3.79	3.2397
5.57	3.2902
5.61	3.2905
7.75	3.3407
10.52	3.3909
11.21	3.4015
15.28	3.4517
16.82	3.4601
22.42	3.4762
28.03	3.4908
33.63	3.5057
39.24	3.5196
44.84	3.5351
50.45	3.5525
56.05	3.5711
61.66	3.5897
67.26	3.608
72.87	3.6219
78.47	3.6343
84.08	3.6442
89.68	3.6529
95.29	3.6625
100.89	3.6728
106.5	3.6836
112.1	3.6963
117.71	3.7109
123.31	3.7273
128.92	3.7462
134.52	3.7667
140.13	3.7893
145.73	3.8132
151.34	3.8377
156.94	3.8628
162.55	3.8885
168.15	3.9143
173.76	3.9394
179.36	3.9648
184.97	3.9905
190.57	4.0169
196.18	4.0438
201.78	4.0721
207.35	4.0981
210.19	4.0981
211.17	4.0981
0	4.0869
5.61	4.0401
11.21	4.007
16.82	3.9732
22.42	3.9363
28.03	3.9034
33.63	3.8752
39.24	3.8492
44.84	3.824
50.45	3.7989
56.05	3.7732
61.66	3.7487
67.26	3.7245
72.87	3.7016
78.47	3.6802
84.08	3.661
89.68	3.6433
95.29	3.6275
100.89	3.6139
106.5	3.6011
112.1	3.59
117.71	3.5791
123.31	3.5689
128.92	3.5584
134.52	3.5472
140.13	3.5351
145.73	3.5212
151.34	3.5057
156.94	3.4877
162.55	3.4669
168.15	3.4517
173.76	3.4384
179.36	3.4235
184.97	3.4074
190.57	3.3878
196.18	3.3584
200.36	3.3082
201.78	3.284
204.23	3.2338
206.23	3.1832
207.39	3.1504
208.86	3.1001
210.09	3.0499
211.1	2.9997
0	3.0335
0.47	3.0846
1.25	3.1355
2.3	3.1857
3.66	3.2359
5.38	3.2859
5.61	3.2911
7.79	3.3413
10.54	3.3916
11.21	3.4021
15.34	3.4523
16.82	3.4601
22.42	3.4762
28.03	3.4908
33.63	3.5053
39.24	3.5196
44.84	3.5348
50.45	3.5525
56.05	3.5714
61.66	3.5897
67.26	3.608
72.87	3.6222
78.47	3.6346
84.08	3.6442
89.68	3.6529
95.29	3.6625
100.89	3.6728
106.5	3.6839
112.1	3.6969
117.71	3.7112
123.31	3.7276
128.92	3.7462
134.52	3.7667
140.13	3.7893
145.73	3.8132
151.34	3.8383
156.94	3.8637
162.55	3.8891
168.15	3.9146
173.76	3.9397
179.36	3.9648
184.97	3.9905
190.57	4.0172
196.18	4.0448
201.78	4.0727
207.33	4.0984
210.15	4.0984
211.11	4.0981
0	4.0863
5.61	4.0401
11.21	4.0073
16.82	3.9735
22.42	3.9369
28.03	3.9037
33.63	3.8752
39.24	3.8492
44.84	3.8237
50.45	3.7989
56.05	3.7738
61.66	3.7487
67.26	3.7248
72.87	3.7016
78.47	3.6799
84.08	3.6607
89.68	3.643
95.29	3.6275
100.89	3.6139
106.5	3.6015
112.1	3.5903
117.71	3.5791
123.31	3.5689
128.92	3.5584
134.52	3.5469
140.13	3.5351
145.73	3.5212
151.34	3.506
156.94	3.4877
162.55	3.4666
168.15	3.4517
173.76	3.4381
179.36	3.4232
184.97	3.4071
190.57	3.3878
196.18	3.3581
200.34	3.3079
201.78	3.2834
204.19	3.2331
206.21	3.1826
207.39	3.1482
208.86	3.0977
210.09	3.0471
211.09	2.9988
0	3.0326
0.47	3.0831
1.23	3.1336
2.26	3.1839
3.64	3.2347
5.36	3.2849
5.61	3.2911
7.79	3.3413
10.56	3.3916
11.21	3.4015
15.28	3.4517
16.82	3.4601
22.42	3.4762
28.03	3.4911
33.63	3.5053
39.24	3.5196
44.84	3.5348
50.45	3.5525
56.05	3.5714
61.66	3.5897
67.26	3.608
72.87	3.6219
78.47	3.6343
84.08	3.6439
89.68	3.6529
95.29	3.6625
100.89	3.6728
106.5	3.6839
112.1	3.6966
117.71	3.7109
123.31	3.7276
128.92	3.7465
134.52	3.767
140.13	3.7896
145.73	3.8135
151.34	3.8383
156.94	3.8634
162.55	3.8891
168.15	3.9146
173.76	3.94
179.36	3.9651
184.97	3.9908
190.57	4.0172
196.18	4.0445
201.78	4.0727
207.33	4.0984
210.12	4.0984
211.05	4.0984
0	4.0869
5.61	4.0401
11.21	4.0066
16.82	3.9729
22.42	3.9363
28.03	3.9031
33.63	3.8752
39.24	3.8488
44.84	3.8237
50.45	3.7986
56.05	3.7732
61.66	3.7484
67.26	3.7242
72.87	3.7013
78.47	3.6799
84.08	3.6607
89.68	3.643
95.29	3.6275
100.89	3.6139
106.5	3.6011
112.1	3.59
117.71	3.5791
123.31	3.5686
128.92	3.558
134.52	3.5466
140.13	3.5348
145.73	3.5208
151.34	3.5053
156.94	3.4867
162.55	3.4663
168.15	3.4514
173.76	3.4381
179.36	3.4229
184.97	3.4068
190.57	3.3875
196.18	3.3568
200.27	3.3066
201.78	3.2809
204.19	3.2304
206.17	3.1804
207.39	3.1442
208.84	3.0939
210.06	3.0434
210.94	2.9997
0	3.0332
0.49	3.0834
1.25	3.1346
2.32	3.1854
3.68	3.2359
5.4	3.2862
5.61	3.2908
7.79	3.3413
10.54	3.3913
11.21	3.4015
15.26	3.4517
16.82	3.4601
22.42	3.4765
28.03	3.4911
33.63	3.5053
39.24	3.5193
44.84	3.5348
50.45	3.5525
56.05	3.5714
61.66	3.5897
67.26	3.608
72.87	3.6222
78.47	3.6346
84.08	3.6442
89.68	3.6529
95.29	3.6625
100.89	3.6724
106.5	3.6839
112.1	3.6969
117.71	3.7112
123.31	3.7279
128.92	3.7465
134.52	3.767
140.13	3.7893
145.73	3.8135
151.34	3.8383
156.94	3.8637
162.55	3.8895
168.15	3.9149
173.76	3.9403
179.36	3.9654
184.97	3.9911
190.57	4.0175
196.18	4.0448
201.78	4.073
207.32	4.0984
210.08	4.0984
211.01	4.0984
0	4.0863
5.61	4.0401
11.21	4.007
16.82	3.9732
22.42	3.936
28.03	3.9031
33.63	3.8749
39.24	3.8488
44.84	3.8237
50.45	3.7986
56.05	3.7735
61.66	3.7484
67.26	3.7242
72.87	3.7013
78.47	3.6796
84.08	3.6604
89.68	3.6427
95.29	3.6272
100.89	3.6139
106.5	3.6011
112.1	3.59
117.71	3.5791
123.31	3.5686
128.92	3.558
134.52	3.5466
140.13	3.5348
145.73	3.5208
151.34	3.5053
156.94	3.4871
162.55	3.4663
168.15	3.4511
173.76	3.4378
179.36	3.4229
184.97	3.4068
190.57	3.3872
196.18	3.3572
200.25	3.3072
201.78	3.2812
204.17	3.231
206.17	3.1808
207.39	3.1451
208.82	3.0946
210.04	3.044
210.95	2.9994
0	3.0329
0.47	3.0834
1.23	3.1336
2.26	3.1839
3.64	3.2347
5.36	3.2849
5.61	3.2908
7.77	3.341
10.56	3.3916
11.21	3.4015
15.3	3.4517
16.82	3.4598
22.42	3.4762
28.03	3.4908
33.63	3.5057
39.24	3.5199
44.84	3.5351
50.45	3.5525
56.05	3.5711
61.66	3.5894
67.26	3.6077
72.87	3.6222
78.47	3.6346
84.08	3.6442
89.68	3.6532
95.29	3.6628
100.89	3.6728
106.5	3.6836
112.1	3.6969
117.71	3.7112
123.31	3.7279
128.92	3.7468
134.52	3.7676
140.13	3.7899
145.73	3.8138
151.34	3.8386
156.94	3.8637
162.55	3.8895
168.15	3.9152
173.76	3.9403
179.36	3.9654
184.97	3.9911
190.57	4.0181
196.18	4.0454
201.78	4.0733
207.31	4.0981
210.05	4.0981
210.97	4.0984
0	4.0863
5.61	4.0401
11.21	4.0073
16.82	3.9735
22.42	3.936
28.03	3.9034
33.63	3.8752
39.24	3.8488
44.84	3.8234
50.45	3.7983
56.05	3.7735
61.66	3.7487
67.26	3.7245
72.87	3.7016
78.47	3.6802
84.08	3.6607
89.68	3.6427
95.29	3.6272
100.89	3.6135
106.5	3.6011
112.1	3.59
117.71	3.5791
123.31	3.5686
128.92	3.558
134.52	3.5466
140.13	3.5345
145.73	3.5205
151.34	3.5053
156.94	3.4871
162.55	3.4663
168.15	3.4514
173.76	3.4381
179.36	3.4229
184.97	3.4068
190.57	3.3872
196.18	3.3568
200.27	3.3066
201.78	3.2806
204.17	3.23
206.17	3.1798
207.39	3.1442
208.82	3.0939
210.02	3.0434
210.92	2.9994
0	3.0326
0.49	3.0831
1.25	3.1336
2.3	3.1842
3.66	3.2347
5.36	3.2849
5.61	3.2905
7.79	3.341
10.56	3.3916
11.21	3.4015
15.28	3.4517
16.82	3.4601
22.42	3.4762
28.03	3.4911
33.63	3.5053
39.24	3.5196
44.84	3.5348
50.45	3.5525
56.05	3.5714
61.66	3.5897
67.26	3.608
72.87	3.6219
78.47	3.6343
84.08	3.6442
89.68	3.6529
95.29	3.6628
100.89	3.6731
106.5	3.6842
112.1	3.6969
117.71	3.7112
123.31	3.7279
128.92	3.7468
134.52	3.7676
140.13	3.7899
145.73	3.8141
151.34	3.8386
156.94	3.864
162.55	3.8895
168.15	3.9152
173.76	3.9406
179.36	3.9657
184.97	3.9915
190.57	4.0178
196.18	4.0454
201.78	4.0736
207.3	4.0984
210.01	4.0984
210.92	4.0984
0	4.0869
5.61	4.0401
11.21	4.007
16.82	3.9729
22.42	3.936
28.03	3.9031
33.63	3.8749
39.24	3.8488
44.84	3.8237
50.45	3.7986
56.05	3.7732
61.66	3.7481
67.26	3.7242
72.87	3.7013
78.47	3.6796
84.08	3.6604
89.68	3.6427
95.29	3.6272
100.89	3.6135
106.5	3.6008
112.1	3.59
117.71	3.5791
123.31	3.5686
128.92	3.558
134.52	3.5466
140.13	3.5348
145.73	3.5205
151.34	3.5044
156.94	3.4864
162.55	3.466
168.15	3.4514
173.76	3.4381
179.36	3.4229
184.97	3.4064
190.57	3.3869
196.18	3.3562
200.23	3.3057
201.78	3.279
204.17	3.2285
206.15	3.1783
207.39	3.1417
208.81	3.0912
210	3.0409
210.84	2.9994
0	3.0326
0.47	3.0828
1.23	3.1333
2.28	3.1835
3.61	3.2335
5.32	3.2837
5.61	3.2905
7.75	3.3407
10.52	3.3909
11.21	3.4015
15.26	3.4517
16.82	3.4601
22.42	3.4762
28.03	3.4908
33.63	3.5053
39.24	3.5196
44.84	3.5351
50.45	3.5525
56.05	3.5714
61.66	3.59
67.26	3.6083
72.87	3.6222
78.47	3.6343
84.08	3.6442
89.68	3.6529
95.29	3.6628
100.89	3.6731
106.5	3.6842
112.1	3.6972
117.71	3.7115
123.31	3.7282
128.92	3.7472
134.52	3.7676
140.13	3.7903
145.73	3.8141
151.34	3.8389
156.94	3.864
162.55	3.8898
168.15	3.9155
173.76	3.9406
179.36	3.966
184.97	3.9915
190.57	4.0181
196.18	4.0457
201.78	4.0739
207.29	4.0984
209.97	4.0984
210.86	4.0984
0	4.0863
5.61	4.0398
11.21	4.0066
16.82	3.9725
22.42	3.9357
28.03	3.9028
33.63	3.8749
39.24	3.8485
44.84	3.8234
50.45	3.7983
56.05	3.7732
61.66	3.7484
67.26	3.7242
72.87	3.701
78.47	3.6796
84.08	3.6604
89.68	3.6427
95.29	3.6272
100.89	3.6132
106.5	3.6005
112.1	3.5894
117.71	3.5788
123.31	3.5683
128.92	3.5577
134.52	3.5463
140.13	3.5342
145.73	3.5202
151.34	3.5044
156.94	3.4864
162.55	3.466
168.15	3.4511
173.76	3.4378
179.36	3.4226
184.97	3.4064
190.57	3.3869
196.18	3.3559
200.17	3.3057
201.78	3.2781
204.15	3.2279
206.12	3.1773
207.39	3.1398
208.81	3.0896
209.98	3.0394
210.79	2.9997
0	3.0366
0.52	3.0877
1.31	3.138
2.39	3.1891
3.79	3.2393
5.51	3.2893
5.61	3.2908
7.79	3.341
10.56	3.3913
11.21	3.4012
15.28	3.4514
16.82	3.4598
22.42	3.4762
28.03	3.4908
33.63	3.5053
39.24	3.5196
44.84	3.5351
50.45	3.5525
56.05	3.5714
61.66	3.5897
67.26	3.608
72.87	3.6222
78.47	3.6346
84.08	3.6442
89.68	3.6532
95.29	3.6628
100.89	3.6731
106.5	3.6842
112.1	3.6972
117.71	3.7118
123.31	3.7282
128.92	3.7472
134.52	3.7679
140.13	3.7906
145.73	3.8144
151.34	3.8392
156.94	3.8647
162.55	3.8904
168.15	3.9158
173.76	3.9409
179.36	3.9663
184.97	3.9921
190.57	4.0187
196.18	4.0463
201.78	4.0742
207.27	4.0984
209.94	4.0984
210.86	4.0981
0	4.0863
5.61	4.0398
11.21	4.007
16.82	3.9732
22.42	3.936
28.03	3.9031
33.63	3.8752
39.24	3.8492
44.84	3.8237
50.45	3.7986
56.05	3.7735
61.66	3.7487
67.26	3.7242
72.87	3.7013
78.47	3.6796
84.08	3.6604
89.68	3.6427
95.29	3.6272
100.89	3.6135
106.5	3.6011
112.1	3.59
117.71	3.5791
123.31	3.5686
128.92	3.5577
134.52	3.5463
140.13	3.5342
145.73	3.5202
151.34	3.5044
156.94	3.4864
162.55	3.466
168.15	3.4511
173.76	3.4378
179.36	3.4226
184.97	3.4064
190.57	3.3869
196.18	3.3559
200.21	3.3057
201.78	3.2787
204.15	3.2285
206.12	3.1783
207.39	3.1411
208.81	3.0905
209.98	3.0403
210.82	2.9994
0	3.0329
0.47	3.0831
1.23	3.1336
2.26	3.1839
3.62	3.2341
5.32	3.2843
5.61	3.2908
7.79	3.3413
10.54	3.3916
11.21	3.4018
15.32	3.452
16.82	3.4604
22.42	3.4765
28.03	3.4911
33.63	3.5057
39.24	3.5199
44.84	3.5351
50.45	3.5528
56.05	3.5714
61.66	3.59
67.26	3.608
72.87	3.6222
78.47	3.6346
84.08	3.6445
89.68	3.6532
95.29	3.6628
100.89	3.6731
106.5	3.6842
112.1	3.6972
117.71	3.7118
123.31	3.7286
128.92	3.7475
134.52	3.7679
140.13	3.7906
145.73	3.8147
151.34	3.8392
156.94	3.8643
162.55	3.8901
168.15	3.9158
173.76	3.9409
179.36	3.9663
184.97	3.9921
190.57	4.0187
196.18	4.0463
201.78	4.0745
207.26	4.0984
209.89	4.0984
210.78	4.0981
0	4.0869
5.61	4.0398
11.21	4.0066
16.82	3.9725
22.42	3.9357
28.03	3.9031
33.63	3.8749
39.24	3.8488
44.84	3.8237
50.45	3.7983
56.05	3.7732
61.66	3.7484
67.26	3.7242
72.87	3.7013
78.47	3.6796
84.08	3.6604
89.68	3.6427
95.29	3.6269
100.89	3.6132
106.51	3.6008
112.12	3.5897
117.72	3.5788
123.33	3.5683
128.93	3.5577
134.54	3.5463
140.14	3.5342
145.75	3.5202
151.35	3.5044
156.96	3.4864
162.56	3.4657
168.17	3.4511
173.77	3.4375
179.38	3.4223
184.98	3.4061
190.59	3.3866
196.19	3.3553
200.19	3.3051
201.8	3.2769
204.13	3.2269
206.12	3.1764
207.4	3.1377
208.79	3.0877
209.98	3.0375
210.73	2.9994
0	3.0329
0.47	3.0831
1.25	3.1336
2.28	3.1842
3.66	3.235
5.38	3.2855
5.61	3.2905
7.77	3.3407
10.52	3.3909
11.21	3.4012
15.25	3.4514
16.82	3.4601
22.42	3.4762
28.03	3.4908
33.63	3.5057
39.24	3.5196
44.84	3.5351
50.45	3.5525
56.05	3.5714
61.66	3.5897
67.26	3.608
72.87	3.6222
78.47	3.6346
84.08	3.6445
89.68	3.6532
95.29	3.6628
100.89	3.6728
106.5	3.6842
112.1	3.6972
117.71	3.7118
123.31	3.7286
128.92	3.7475
134.52	3.7679
140.13	3.7906
145.73	3.8147
151.34	3.8395
156.94	3.865
162.55	3.8904
168.15	3.9158
173.76	3.9412
179.36	3.9663
184.97	3.9921
190.57	4.0187
196.18	4.0463
201.78	4.0745
207.26	4.0984
209.87	4.0984
210.71	4.0984
0	4.0869
5.61	4.0398
11.21	4.0066
16.82	3.9725
22.42	3.9353
28.03	3.9025
33.63	3.8749
39.24	3.8485
44.84	3.8234
50.45	3.7983
56.05	3.7732
61.66	3.7481
67.26	3.7239
72.87	3.701
78.47	3.6793
84.08	3.66
89.68	3.6424
95.29	3.6269
100.89	3.6132
106.5	3.6005
112.1	3.5897
117.71	3.5788
123.31	3.5683
128.92	3.5577
134.52	3.546
140.13	3.5342
145.73	3.5199
151.34	3.5041
156.94	3.4861
162.55	3.4657
168.15	3.4511
173.76	3.4375
179.36	3.4226
184.97	3.4061
190.57	3.3866
196.18	3.3547
200.14	3.3045
201.78	3.2753
204.13	3.2251
206.1	3.1749
207.39	3.1361
208.79	3.0853
209.95	3.035
210.67	2.9994
0	3.0326
0.47	3.0828
1.23	3.1333
2.3	3.1839
3.64	3.2341
5.34	3.2843
5.61	3.2905
7.77	3.3407
10.54	3.3913
11.21	3.4015
15.28	3.4517
16.82	3.4601
22.42	3.4765
28.03	3.4911
33.63	3.5057
39.24	3.5199
44.84	3.5351
50.45	3.5525
56.05	3.5714
61.66	3.5897
67.26	3.608
72.87	3.6222
78.47	3.6349
84.08	3.6445
89.68	3.6535
95.29	3.6631
100.89	3.6731
106.5	3.6842
112.1	3.6972
117.71	3.7118
123.31	3.7282
128.92	3.7475
134.52	3.7682
140.13	3.7909
145.73	3.8147
151.34	3.8399
156.94	3.865
162.55	3.8907
168.15	3.9161
173.76	3.9415
179.36	3.9667
184.97	3.9921
190.57	4.0187
196.18	4.0463
201.78	4.0745
207.25	4.0984
209.85	4.0984
210.69	4.0981
0	4.0869
5.61	4.0398
11.21	4.007
16.82	3.9729
22.42	3.9353
28.03	3.9031
33.63	3.8749
39.24	3.8488
44.84	3.8234
50.45	3.798
56.05	3.7729
61.66	3.7481
67.26	3.7239
72.87	3.701
78.47	3.6796
84.08	3.66
89.68	3.6427
95.29	3.6269
100.89	3.6132
106.5	3.6008
112.1	3.5897
117.71	3.5788
123.31	3.5683
128.92	3.5574
134.52	3.546
140.13	3.5339
145.73	3.5199
151.34	3.5044
156.94	3.4861
162.55	3.4657
168.15	3.4511
173.76	3.4375
179.36	3.4226
184.97	3.4061
190.57	3.3863
196.18	3.3544
200.12	3.3041
201.78	3.2747
204.12	3.2245
206.06	3.1742
207.39	3.1346
208.79	3.084
209.96	3.0329
210.62	2.9997
0	3.0332
0.49	3.0843
1.25	3.1349
2.3	3.1851
3.66	3.2356
5.4	3.2859
5.61	3.2908
7.77	3.341
10.56	3.3916
11.21	3.4015
15.28	3.4517
16.82	3.4604
22.42	3.4765
28.03	3.4911
33.63	3.5057
39.24	3.5199
44.84	3.5351
50.45	3.5525
56.05	3.5714
61.66	3.5897
67.26	3.608
72.87	3.6222
78.47	3.6346
84.08	3.6442
89.68	3.6535
95.29	3.6631
100.89	3.6731
106.5	3.6842
112.1	3.6972
117.71	3.7118
123.31	3.7286
128.92	3.7475
134.52	3.7682
140.13	3.7909
145.73	3.8147
151.34	3.8395
156.94	3.865
162.55	3.8907
168.15	3.9164
173.76	3.9415
179.36	3.967
184.97	3.9927
190.57	4.019
196.18	4.0466
201.78	4.0749
207.24	4.0981
209.81	4.0981
210.64	4.0984
0	4.0869
5.61	4.0398
11.21	4.0066
16.82	3.9729
22.42	3.9357
28.03	3.9025
33.63	3.8746
39.24	3.8485
44.84	3.8234
50.45	3.7983
56.05	3.7732
61.66	3.7481
67.26	3.7239
72.87	3.701
78.47	3.6793
84.08	3.66
89.68	3.6424
95.29	3.6269
100.89	3.6132
106.5	3.6008
112.1	3.5897
117.71	3.5788
123.31	3.5683
