Repository: tigaperiode/Battery-Modeling

# Battery3
Get constant voltage (CV) capacity gain from the CV step from constant current/constant voltage (CCCV) charge and CC discharge cycling data

This program was written in conjunction with the publication ''Roby Gauthier et al 2022 J. Electrochem. Soc. 169 020518'', which can be found at https://iopscience.iop.org/article/10.1149/1945-7111/ac4b82/meta.

File: Battery3-main/Input/83758_VQ.txt (part 14 of 98)
RBG_CYC_83758_Nw_c0_41V_40C_180416_Lowercutoff_100DOD_C3C3_0000_11_3 (300407 Points)
Capacity (mAh)	Voltage (V)
44.84	3.5376
50.44	3.5553
56.05	3.5742
61.65	3.5928
67.26	3.6114
72.86	3.6266
78.47	3.6396
84.07	3.6504
89.68	3.6607
95.28	3.6715
100.89	3.6839
106.49	3.6979
112.1	3.7137
117.7	3.7323
123.31	3.7527
128.91	3.7754
134.52	3.7996
140.12	3.825
145.73	3.8507
151.33	3.8767
156.94	3.9034
162.54	3.9298
168.15	3.9564
173.75	3.9831
179.36	4.0101
184.96	4.0376
190.57	4.0665
196.17	4.0956
199.53	4.0978
200.82	4.0978
200.83	4.0978
0	4.0857
5.31	4.0355
5.6	4.0336
11.21	3.9924
16.81	3.9539
22.42	3.9223
28.02	3.8938
33.63	3.8668
39.23	3.8399
44.84	3.8129
50.44	3.7862
56.05	3.7599
61.65	3.7341
67.26	3.7093
72.86	3.6861
78.47	3.6644
84.07	3.6452
89.68	3.6281
95.28	3.6132
100.89	3.5993
106.49	3.5875
112.1	3.5754
117.7	3.5642
123.31	3.5522
128.91	3.5398
134.52	3.5258
140.12	3.5103
145.73	3.4926
151.33	3.4719
156.94	3.4564
162.54	3.4427
168.15	3.4281
173.75	3.4123
179.36	3.3937
184.96	3.3658
189.46	3.3156
190.57	3.2983
193.18	3.2483
195.31	3.1981
196.17	3.1758
197.8	3.1256
199.16	3.075
200.28	3.0248
200.77	2.9994
0	3.0307
0.5	3.0815
1.27	3.1318
2.3	3.182
3.64	3.2328
5.34	3.2831
5.6	3.2893
7.77	3.3395
10.48	3.3897
11.21	3.4006
15.15	3.4508
16.81	3.4616
22.42	3.4787
28.02	3.4936
33.63	3.5084
39.23	3.5224
44.84	3.5379
50.44	3.5549
56.05	3.5742
61.65	3.5928
67.26	3.6114
72.86	3.6266
78.47	3.6396
84.07	3.6504
89.68	3.6607
95.28	3.6718
100.89	3.6839
106.49	3.6979
112.1	3.7143
117.7	3.7323
123.31	3.7527
128.91	3.7754
134.52	3.7996
140.12	3.825
145.73	3.851
151.33	3.8767
156.94	3.9034
162.54	3.9301
168.15	3.9567
173.75	3.9831
179.36	4.0101
184.96	4.038
190.57	4.0665
196.17	4.0962
199.5	4.0978
200.78	4.0978
200.78	4.0978
0	4.0857
5.31	4.0355
5.6	4.0336
11.21	3.9924
16.81	3.9539
22.42	3.9223
28.02	3.8938
33.63	3.8668
39.23	3.8399
44.84	3.8129
50.44	3.7862
56.05	3.7602
61.65	3.7344
67.26	3.7093
72.86	3.6861
78.47	3.6647
84.07	3.6455
89.68	3.6281
95.28	3.6132
100.89	3.5996
106.49	3.5875
112.1	3.5757
117.7	3.5642
123.31	3.5525
128.91	3.5401
134.52	3.5261
140.12	3.5106
145.73	3.4926
151.33	3.4719
156.94	3.4567
162.54	3.443
168.15	3.4281
173.75	3.4123
179.36	3.3937
184.96	3.3658
189.43	3.3156
190.57	3.2979
193.19	3.2477
195.32	3.1975
196.17	3.1752
197.78	3.125
199.13	3.0747
200.25	3.0242
200.73	2.9994
0	3.0763
0.43	3.0763
1.18	3.1265
2.19	3.1773
3.49	3.2273
5.14	3.2775
5.61	3.2893
7.75	3.3395
10.46	3.3897
11.21	3.4012
15.19	3.4514
16.82	3.4616
22.42	3.479
28.02	3.4942
33.63	3.5088
39.23	3.5233
44.84	3.5382
50.44	3.5556
56.05	3.5745
61.65	3.5934
67.26	3.612
72.86	3.6269
78.47	3.6399
84.07	3.6507
89.68	3.6613
95.28	3.6721
100.89	3.6842
106.49	3.6985
112.1	3.7146
117.7	3.7326
123.31	3.7534
128.91	3.776
134.52	3.8002
140.12	3.8256
145.73	3.8516
151.33	3.878
156.94	3.904
162.54	3.9307
168.15	3.9574
173.75	3.984
179.36	4.011
184.96	4.0386
190.57	4.0674
196.17	4.0969
199.42	4.0978
200.68	4.0978
200.69	4.0978
0	4.086
5.27	4.0358
5.61	4.0336
11.21	3.9924
16.81	3.9539
22.42	3.9226
28.02	3.8941
33.63	3.8668
39.23	3.8399
44.84	3.8132
50.44	3.7862
56.05	3.7602
61.65	3.7344
67.26	3.7096
72.86	3.6861
78.47	3.6647
84.07	3.6455
89.68	3.6281
95.28	3.6132
100.89	3.5999
106.49	3.5875
112.1	3.5757
117.7	3.5646
123.31	3.5522
128.91	3.5401
134.52	3.5258
140.12	3.5103
145.73	3.4923
151.33	3.4719
156.94	3.4564
162.54	3.4427
168.15	3.4281
173.75	3.4123
179.36	3.3934
184.96	3.3652
189.43	3.315
190.57	3.2967
193.17	3.2465
195.3	3.1963
196.17	3.1724
197.76	3.1222
199.11	3.0716
200.23	3.0214
200.66	2.9991
0	3.0307
0.5	3.0815
1.27	3.1321
2.32	3.1829
3.66	3.2335
5.36	3.2837
5.61	3.2893
7.73	3.3395
10.46	3.3897
11.21	3.4012
15.17	3.4514
16.82	3.4619
22.42	3.479
28.03	3.4942
33.63	3.5088
39.23	3.5233
44.84	3.5382
50.44	3.5556
56.05	3.5745
61.65	3.5931
67.26	3.612
72.86	3.6269
78.47	3.6402
84.07	3.6507
89.68	3.6613
95.28	3.6721
100.89	3.6842
106.49	3.6985
112.1	3.7146
117.7	3.7326
123.31	3.7534
128.91	3.776
134.52	3.8005
140.12	3.8256
145.73	3.8516
151.33	3.878
156.94	3.904
162.54	3.9307
168.15	3.9574
173.75	3.984
179.36	4.011
184.96	4.0386
190.57	4.0674
196.17	4.0969
199.41	4.0978
200.67	4.0978
200.67	4.0978
0	4.0857
5.31	4.0355
5.61	4.0336
11.21	3.9924
16.82	3.9539
22.42	3.9226
28.02	3.8941
33.63	3.8668
39.23	3.8399
44.84	3.8129
50.44	3.7862
56.05	3.7602
61.65	3.7344
67.26	3.7096
72.86	3.6861
78.47	3.6647
84.07	3.6452
89.68	3.6281
95.28	3.6132
100.89	3.5993
106.49	3.5875
112.1	3.5757
117.7	3.5642
123.31	3.5522
128.91	3.5398
134.52	3.5258
140.12	3.5103
145.73	3.4923
151.33	3.4716
156.94	3.4564
162.54	3.4427
168.15	3.4278
173.75	3.412
179.36	3.3934
184.96	3.3652
189.41	3.315
190.57	3.2967
193.15	3.2465
195.28	3.1963
196.17	3.1715
197.78	3.1215
199.13	3.0713
200.23	3.0208
200.66	2.9994
0	3.0347
0.54	3.0859
1.33	3.1361
2.39	3.1863
3.76	3.2369
5.49	3.2874
5.61	3.2899
7.77	3.3401
10.5	3.3903
11.21	3.4012
15.17	3.4514
16.81	3.4616
22.42	3.479
28.02	3.4939
33.63	3.5084
39.23	3.523
44.84	3.5379
50.44	3.5553
56.05	3.5745
61.65	3.5931
67.26	3.6117
72.86	3.6266
78.47	3.6399
84.07	3.6504
89.68	3.661
95.28	3.6718
100.89	3.6842
106.49	3.6982
112.1	3.7146
117.7	3.7326
123.31	3.7534
128.91	3.776
134.52	3.8002
140.12	3.8256
145.73	3.8513
151.33	3.8774
156.94	3.904
162.54	3.9307
168.15	3.957
173.75	3.984
179.36	4.011
184.96	4.0386
190.57	4.0674
196.17	4.0969
199.41	4.0978
200.64	4.0978
0	4.0857
5.29	4.0355
5.6	4.0336
11.21	3.9921
16.81	3.9539
26.01	3.9037
27.8	3.895
28.02	3.8938
33.63	3.8665
39.23	3.8399
44.84	3.8129
50.44	3.7862
56.05	3.7599
61.65	3.7341
67.26	3.7093
72.86	3.6861
78.47	3.6644
84.07	3.6452
89.68	3.6278
95.28	3.6129
100.89	3.5993
106.49	3.5872
112.1	3.5754
117.7	3.5642
123.31	3.5522
128.91	3.5398
134.52	3.5258
140.12	3.51
145.73	3.492
151.33	3.4716
156.94	3.4561
162.54	3.4424
168.15	3.4278
173.75	3.412
179.36	3.3931
184.96	3.3649
189.37	3.3147
190.57	3.2958
193.17	3.2455
195.3	3.195
196.17	3.1715
197.74	3.1215
199.07	3.0713
200.21	3.0208
200.62	2.9988
0	3.0304
0.5	3.0812
1.25	3.1315
2.3	3.182
3.64	3.2325
5.36	3.2831
5.6	3.289
7.75	3.3392
10.48	3.3897
11.21	3.4009
15.17	3.4511
16.81	3.4616
22.42	3.4787
28.02	3.4939
33.63	3.5084
39.23	3.523
44.84	3.5379
50.44	3.5553
56.05	3.5745
61.65	3.5931
67.26	3.6117
72.86	3.6266
78.47	3.6399
84.07	3.6504
89.68	3.661
95.28	3.6721
100.89	3.6842
106.49	3.6982
112.1	3.7146
117.7	3.7329
123.31	3.7534
128.91	3.776
134.52	3.8005
140.12	3.8256
145.73	3.8516
151.33	3.878
156.94	3.9043
162.54	3.9307
168.15	3.9574
173.75	3.984
179.36	4.011
184.96	4.0389
190.57	4.0674
196.17	4.0972
199.39	4.0978
200.64	4.0978
0	4.0851
5.4	4.0349
5.6	4.0336
11.21	3.9921
16.81	3.9539
22.42	3.9223
28.02	3.8941
33.63	3.8668
39.23	3.8399
44.84	3.8129
50.45	3.7862
56.05	3.7599
61.66	3.7341
67.26	3.7093
72.86	3.6861
78.47	3.6647
84.08	3.6452
89.68	3.6281
95.28	3.6132
100.89	3.5996
106.5	3.5875
112.1	3.5757
117.71	3.5642
123.31	3.5522
128.92	3.5398
134.52	3.5258
140.13	3.5103
145.73	3.4923
151.34	3.4716
156.94	3.4561
162.55	3.4427
168.15	3.4278
173.76	3.412
179.36	3.3934
184.97	3.3646
189.39	3.3144
190.57	3.2952
193.15	3.2452
195.26	3.195
196.18	3.1702
197.76	3.12
199.09	3.0698
200.19	3.0195
200.58	2.9994
0	3.0307
0.49	3.0815
1.27	3.1327
2.32	3.1835
3.66	3.2335
5.36	3.2837
5.61	3.2893
7.73	3.3395
10.46	3.3897
11.21	3.4015
15.21	3.4517
16.82	3.4616
22.42	3.479
28.02	3.4939
33.63	3.5088
39.23	3.5233
44.84	3.5382
50.45	3.5556
56.05	3.5745
61.66	3.5934
67.26	3.612
72.87	3.6269
78.47	3.6402
84.08	3.6511
89.68	3.6613
95.29	3.6724
100.89	3.6845
106.5	3.6988
112.1	3.7149
117.71	3.7332
123.31	3.7537
128.92	3.7763
134.52	3.8008
140.13	3.8262
145.73	3.8526
151.34	3.8786
156.94	3.9053
162.55	3.9313
168.15	3.958
173.76	3.9849
179.36	4.0116
184.97	4.0395
190.57	4.0683
196.18	4.0978
199.31	4.0981
200.5	4.0978
0	4.0479
3.61	4.0479
5.61	4.0333
11.21	3.9921
16.82	3.9536
22.42	3.9223
28.02	3.8938
33.63	3.8668
39.24	3.8399
44.84	3.8129
50.45	3.7862
56.05	3.7599
61.66	3.7341
67.28	3.7093
72.88	3.6861
78.49	3.6644
84.09	3.6452
89.7	3.6278
95.3	3.6129
100.91	3.5993
106.51	3.5872
112.12	3.5754
117.72	3.5642
123.33	3.5522
128.93	3.5398
134.52	3.5255
140.13	3.51
145.73	3.492
151.34	3.4712
156.94	3.4561
162.55	3.4424
168.15	3.4278
173.76	3.4117
179.36	3.3931
184.97	3.364
189.32	3.3138
190.57	3.2939
193.13	3.2437
195.22	3.1935
196.18	3.1674
197.74	3.1172
199.05	3.067
200.15	3.0168
200.49	2.9988
0	3.0301
0.5	3.0803
1.25	3.1305
2.28	3.1808
3.61	3.2316
5.31	3.2818
5.61	3.289
7.75	3.3392
10.44	3.3894
11.21	3.4009
15.13	3.4511
16.82	3.4616
22.42	3.479
28.03	3.4942
33.63	3.5088
39.24	3.5233
44.84	3.5382
50.45	3.5556
56.05	3.5748
61.66	3.5934
67.26	3.612
72.87	3.6272
78.47	3.6405
84.08	3.6511
89.68	3.6613
95.29	3.6724
100.89	3.6845
106.5	3.6988
112.1	3.7152
117.71	3.7332
123.31	3.754
128.92	3.7766
134.52	3.8008
140.13	3.8262
145.73	3.8523
151.34	3.8786
156.94	3.9046
162.55	3.9313
168.15	3.958
173.76	3.9846
179.36	4.0116
184.97	4.0395
190.57	4.068
196.18	4.0978
199.33	4.0978
200.55	4.0978
0	4.086
5.27	4.0358
5.61	4.0336
11.21	3.9921
16.82	3.9539
22.42	3.9223
28.03	3.8938
33.63	3.8668
39.24	3.8399
44.84	3.8129
50.45	3.7862
56.05	3.7599
61.66	3.7341
67.26	3.7093
72.87	3.6858
78.47	3.6644
84.08	3.6449
89.68	3.6278
95.29	3.6129
100.89	3.5993
106.5	3.5872
112.1	3.5754
117.71	3.5642
123.31	3.5522
128.92	3.5398
134.52	3.5255
140.13	3.51
145.73	3.492
151.34	3.4712
156.94	3.4561
162.55	3.4424
168.15	3.4275
173.76	3.4117
179.36	3.3928
184.97	3.364
189.34	3.3138
190.57	3.2936
193.15	3.2434
195.24	3.1932
196.18	3.1677
197.74	3.1169
199.09	3.0664
200.17	3.0161
200.49	2.9994
0	3.0347
0.54	3.0859
1.35	3.1367
2.41	3.1873
3.79	3.2381
5.55	3.2886
5.61	3.2893
7.73	3.3395
10.46	3.3897
11.21	3.4009
15.13	3.4511
16.82	3.4619
22.42	3.479
28.02	3.4939
33.63	3.5088
39.23	3.5233
44.84	3.5382
50.45	3.5556
56.05	3.5745
61.66	3.5934
67.26	3.612
72.86	3.6269
78.47	3.6402
84.08	3.6507
89.68	3.6613
95.28	3.6724
100.89	3.6845
106.5	3.6988
112.1	3.7149
117.71	3.7332
123.31	3.754
128.92	3.7766
134.52	3.8008
140.13	3.8262
145.73	3.8523
151.34	3.8786
156.94	3.9053
162.55	3.9313
168.15	3.958
173.76	3.9846
179.36	4.0116
184.97	4.0395
190.57	4.0683
196.18	4.0978
199.31	4.0978
200.51	4.0978
0	4.086
5.25	4.0358
5.61	4.0336
11.21	3.9921
16.82	3.9536
22.42	3.9223
28.02	3.8938
33.63	3.8665
39.23	3.8399
44.84	3.8129
50.45	3.7859
56.05	3.7596
61.66	3.7335
67.26	3.7093
72.86	3.6858
78.47	3.6644
84.08	3.6449
89.68	3.6275
95.28	3.6126
100.89	3.5993
106.5	3.5872
112.1	3.5754
117.71	3.5639
123.31	3.5518
128.91	3.5394
134.52	3.5255
140.12	3.51
145.73	3.4917
151.33	3.4709
156.94	3.4557
162.54	3.4424
168.15	3.4275
173.75	3.4114
179.36	3.3928
184.96	3.3637
189.34	3.3134
190.57	3.2933
193.15	3.2431
195.24	3.1925
196.17	3.1668
197.74	3.1166
199.05	3.0664
200.14	3.0164
200.47	2.9994
0	3.0307
0.5	3.0828
1.29	3.1333
2.32	3.1835
3.66	3.2335
5.36	3.2837
5.61	3.2899
7.77	3.3401
10.5	3.3903
11.21	3.4012
15.17	3.4514
16.81	3.4619
22.42	3.479
28.02	3.4942
33.63	3.5088
39.23	3.5233
44.84	3.5382
50.44	3.5559
56.05	3.5748
61.65	3.5934
67.26	3.6123
72.86	3.6272
78.47	3.6405
84.07	3.6511
89.68	3.6616
95.28	3.6724
100.89	3.6845
106.5	3.6988
112.1	3.7152
117.71	3.7332
123.31	3.754
128.92	3.7769
134.52	3.8011
140.13	3.8265
145.73	3.8526
151.34	3.8789
156.94	3.9053
162.55	3.9319
168.15	3.9583
173.76	3.9853
179.36	4.0122
184.97	4.0398
190.57	4.069
196.18	4.0981
199.27	4.0981
200.45	4.0978
0	4.086
5.25	4.0358
5.61	4.0336
11.21	3.9921
16.82	3.9536
22.42	3.9223
28.03	3.8938
33.63	3.8668
39.24	3.8399
44.84	3.8129
50.45	3.7862
56.05	3.7599
61.66	3.7341
67.26	3.7093
72.87	3.6861
78.47	3.6644
84.08	3.6452
89.68	3.6281
95.29	3.6132
100.89	3.5996
106.5	3.5875
112.1	3.5754
117.71	3.5642
123.31	3.5522
128.92	3.5398
134.52	3.5258
140.13	3.51
145.73	3.492
151.34	3.4712
156.94	3.4564
162.55	3.4424
168.15	3.4278
173.76	3.4117
179.36	3.3931
184.97	3.3637
189.32	3.3134
190.57	3.2927
193.15	3.2424
195.22	3.1922
196.18	3.1662
197.74	3.1156
199.05	3.0651
200.15	3.0143
200.44	2.9991
0	3.0304
0.49	3.0815
1.25	3.1318
2.28	3.182
3.62	3.2325
5.31	3.2828
5.61	3.2899
7.73	3.3401
10.46	3.3903
11.21	3.4015
15.15	3.4517
16.82	3.4623
22.42	3.4796
28.03	3.4945
33.63	3.5094
39.24	3.5236
44.84	3.5388
50.45	3.5562
56.05	3.5751
61.66	3.594
67.26	3.6126
72.87	3.6275
78.47	3.6408
84.08	3.6514
89.68	3.6619
95.29	3.6731
100.89	3.6852
106.5	3.6994
112.1	3.7158
117.71	3.7338
123.31	3.7546
128.92	3.7772
134.52	3.8017
140.13	3.8268
145.73	3.8532
151.34	3.8795
156.94	3.9059
162.55	3.9326
168.15	3.9589
173.76	3.9856
179.36	4.0125
184.97	4.0404
190.57	4.0693
196.18	4.0987
199.24	4.0981
200.39	4.0981
0	4.0863
5.21	4.0361
5.61	4.0336
11.21	3.9921
16.82	3.9536
22.42	3.9223
28.03	3.8941
33.63	3.8668
39.24	3.8399
44.84	3.8129
50.45	3.7862
56.05	3.7599
61.66	3.7341
67.26	3.7093
72.87	3.6861
78.47	3.6647
84.08	3.6452
89.68	3.6281
95.29	3.6132
100.89	3.5996
106.5	3.5875
112.1	3.5757
117.71	3.5642
123.31	3.5522
128.92	3.5398
134.52	3.5258
140.13	3.51
145.73	3.492
151.34	3.4712
156.94	3.4564
162.55	3.4427
168.15	3.4278
173.76	3.4117
179.36	3.3928
184.97	3.3634
189.26	3.3134
190.57	3.2921
193.11	3.2418
195.19	3.1913
196.18	3.1643
197.73	3.1138
199.03	3.0629
200.12	3.0118
200.36	2.9988
0	3.0307
0.5	3.0815
1.27	3.1321
2.32	3.1826
3.64	3.2328
5.32	3.2831
5.61	3.2899
7.75	3.3401
10.46	3.3903
11.21	3.4015
15.13	3.4517
16.82	3.4623
22.42	3.4796
28.03	3.4948
33.63	3.5094
39.24	3.5239
44.84	3.5388
50.45	3.5562
56.05	3.5754
61.66	3.594
67.26	3.6129
72.87	3.6278
78.47	3.6411
84.08	3.6517
89.68	3.6622
95.29	3.6731
100.89	3.6855
106.5	3.6994
112.1	3.7158
117.71	3.7338
123.31	3.7546
128.92	3.7775
134.52	3.8017
140.13	3.8271
145.73	3.8532
151.34	3.8795
156.94	3.9062
162.55	3.9329
168.15	3.9589
173.76	3.9856
179.36	4.0128
184.97	4.0404
190.57	4.0696
196.18	4.0987
199.22	4.0984
200.38	4.0981
0	4.0482
3.57	4.0482
5.61	4.0333
11.21	3.9918
16.82	3.9536
22.42	3.9223
28.03	3.8941
33.63	3.8668
39.24	3.8399
44.84	3.8129
50.45	3.7862
56.05	3.7599
61.66	3.7341
67.26	3.7093
72.87	3.6861
78.47	3.6644
84.08	3.6452
89.68	3.6278
95.29	3.6129
100.89	3.5996
106.5	3.5875
112.1	3.5757
117.71	3.5642
123.31	3.5522
128.92	3.5398
134.52	3.5258
140.13	3.51
145.73	3.4917
151.34	3.4712
156.94	3.4564
162.55	3.4424
168.15	3.4278
173.76	3.4117
179.36	3.3928
184.97	3.363
189.24	3.3128
190.57	3.2908
193.11	3.2403
195.17	3.1901
196.18	3.1622
197.71	3.1122
199	3.0614
200.08	3.0106
200.32	2.9985
0	3.0295
0.49	3.0797
1.23	3.1299
2.26	3.1804
3.57	3.2304
5.25	3.2812
5.61	3.2899
7.75	3.3401
10.48	3.3903
11.21	3.4018
15.19	3.452
16.82	3.4626
22.42	3.4799
28.03	3.4948
33.63	3.5094
39.24	3.5239
44.84	3.5388
50.45	3.5565
56.05	3.5754
61.66	3.594
67.26	3.6129
72.87	3.6278
78.47	3.6411
84.08	3.6517
89.68	3.6622
95.29	3.6731
100.89	3.6855
106.5	3.6997
112.1	3.7158
117.71	3.7341
123.31	3.7549
128.92	3.7775
134.52	3.802
140.13	3.8275
145.73	3.8532
151.34	3.8795
156.94	3.9062
162.55	3.9329
168.15	3.9589
173.76	3.9859
179.36	4.0128
184.97	4.0404
190.57	4.0696
196.18	4.099
199.21	4.0981
200.37	4.0984
0	4.0854
5.36	4.0352
5.61	4.0336
11.21	3.9921
16.82	3.9539
22.42	3.9226
28.03	3.8941
33.63	3.8668
39.24	3.8399
44.84	3.8132
50.45	3.7862
56.05	3.7599
61.66	3.7341
67.26	3.7093
72.87	3.6861
78.49	3.6644
84.09	3.6452
89.7	3.6278
95.3	3.6132
100.91	3.5996
106.51	3.5875
112.12	3.5757
117.72	3.5642
123.33	3.5522
128.93	3.5398
134.54	3.5258
140.14	3.51
145.75	3.4917
151.35	3.4712
156.96	3.4564
162.56	3.4424
168.17	3.4278
173.77	3.4117
179.38	3.3928
184.98	3.3627
189.26	3.3125
190.59	3.2905
193.15	3.24
195.2	3.1897
196.19	3.1622
197.71	3.1122
199.02	3.0614
200.1	3.0102
200.3	2.9994
0	3.0605
0.26	3.0605
0.92	3.1107
1.83	3.1612
3.03	3.2114
4.56	3.262
5.61	3.2905
7.77	3.3407
10.5	3.3909
11.21	3.4021
15.19	3.4523
16.82	3.4626
22.42	3.4799
28.03	3.4948
33.63	3.5097
39.24	3.5239
44.84	3.5391
50.45	3.5565
56.05	3.5754
61.66	3.5943
67.26	3.6129
72.87	3.6278
78.47	3.6411
84.08	3.652
89.68	3.6622
95.29	3.6731
100.89	3.6855
106.5	3.6997
112.1	3.7162
117.71	3.7344
123.31	3.7549
128.92	3.7779
134.52	3.802
140.13	3.8275
145.73	3.8535
151.34	3.8798
156.94	3.9065
162.55	3.9329
168.15	3.9598
173.76	3.9862
179.36	4.0135
184.97	4.0411
190.57	4.0699
196.17	4.0981
199.14	4.0981
200.25	4.0981
0	4.0863
5.21	4.0361
5.61	4.0336
11.21	3.9918
16.82	3.9536
22.42	3.9223
28.03	3.8941
33.63	3.8668
39.24	3.8399
44.84	3.8129
50.45	3.7862
56.05	3.7599
61.66	3.7341
67.26	3.7093
72.87	3.6861
78.47	3.6647
84.08	3.6452
89.68	3.6281
95.29	3.6132
100.89	3.5996
106.5	3.5875
112.1	3.5757
117.71	3.5642
123.31	3.5522
128.92	3.5398
134.52	3.5258
140.13	3.51
145.73	3.4917
151.34	3.4712
156.94	3.4564
162.55	3.4424
168.15	3.4278
173.76	3.4117
179.36	3.3925
184.97	3.3627
189.23	3.3125
190.57	3.2905
193.09	3.2403
195.17	3.1897
196.18	3.1618
197.71	3.1113
199	3.0611
200.08	3.0099
200.29	2.9988
0	3.0605
0.24	3.0605
0.92	3.1113
1.81	3.1615
3.03	3.2121
4.58	3.2623
5.61	3.2905
7.77	3.3407
10.5	3.3909
11.21	3.4021
15.19	3.4523
16.82	3.4629
22.42	3.4799
28.03	3.4951
33.63	3.5097
39.24	3.5243
44.84	3.5391
50.45	3.5565
56.05	3.5757
61.66	3.5943
67.26	3.6129
72.87	3.6278
78.47	3.6411
84.08	3.652
89.68	3.6625
95.29	3.6734
100.89	3.6858
106.5	3.7
112.1	3.7165
117.71	3.7344
123.31	3.7552
128.92	3.7779
134.52	3.8023
140.13	3.8281
145.73	3.8538
151.34	3.8802
156.94	3.9068
162.55	3.9335
168.15	3.9598
173.76	3.9865
179.36	4.0135
184.97	4.0417
190.57	4.0702
196.16	4.0984
199.11	4.0981
200.22	4.0981
0	4.0863
5.19	4.0361
5.61	4.0336
11.21	3.9918
16.82	3.9536
22.42	3.9223
28.03	3.8938
33.63	3.8668
39.24	3.8399
44.84	3.8129
50.45	3.7862
56.05	3.7599
61.66	3.7341
67.26	3.7093
72.87	3.6858
81.63	3.6532
84.08	3.6452
89.68	3.6278
95.29	3.6132
100.89	3.5996
106.5	3.5875
112.1	3.5757
117.71	3.5642
123.31	3.5522
128.92	3.5398
134.52	3.5258
140.13	3.51
145.73	3.4917
151.34	3.4712
156.94	3.4561
162.55	3.4424
168.15	3.4275
173.76	3.4117
179.36	3.3925
184.97	3.3627
189.23	3.3125
190.57	3.2905
193.09	3.2403
195.15	3.1901
196.18	3.1612
197.71	3.111
199	3.0608
200.06	3.0106
200.27	2.9997
0	3.0313
0.5	3.0831
1.27	3.1339
2.32	3.1842
3.66	3.2347
5.36	3.2849
5.61	3.2902
7.79	3.3413
10.52	3.3913
11.21	3.4021
15.19	3.4523
16.82	3.4626
22.42	3.4799
28.03	3.4948
33.63	3.5097
39.24	3.5239
44.84	3.5388
50.45	3.5565
56.05	3.5754
61.66	3.5943
67.26	3.6129
72.87	3.6278
78.47	3.6411
84.08	3.6517
89.68	3.6622
95.29	3.6731
100.89	3.6855
106.5	3.6997
112.1	3.7162
117.71	3.7344
123.31	3.7552
128.92	3.7779
134.52	3.802
140.13	3.8275
145.73	3.8538
151.34	3.8802
156.94	3.9065
162.55	3.9332
168.15	3.9598
173.76	3.9862
179.36	4.0132
184.97	4.0411
190.57	4.0699
196.17	4.0981
199.14	4.0981
200.25	4.0981
0	4.0863
5.19	4.0361
5.61	4.0333
11.21	3.9918
16.82	3.9536
22.42	3.9223
28.03	3.8938
33.63	3.8668
39.24	3.8399
44.84	3.8129
50.45	3.7862
56.05	3.7596
61.66	3.7335
67.26	3.709
72.87	3.6858
78.47	3.6644
84.08	3.6452
89.68	3.6278
95.29	3.6129
100.89	3.5993
106.5	3.5872
112.1	3.5754
117.71	3.5642
123.31	3.5522
128.92	3.5394
134.52	3.5255
140.13	3.5097
145.73	3.4914
151.34	3.4709
156.94	3.4561
162.55	3.4424
168.15	3.4272
173.76	3.4114
179.36	3.3922
184.97	3.3624
189.21	3.3119
190.57	3.2896
193.07	3.2393
195.15	3.1888
196.18	3.1603
197.69	3.1101
198.98	3.0595
200.04	3.0087
200.21	2.9997
0	3.0313
0.5	3.0825
1.29	3.1339
2.34	3.1842
3.68	3.2347
5.4	3.2852
5.61	3.2902
7.77	3.3407
10.5	3.3909
11.21	3.4027
15.25	3.453
16.82	3.4626
22.42	3.4799
28.03	3.4948
33.63	3.5097
39.24	3.5239
44.84	3.5388
50.45	3.5565
56.05	3.5754
61.66	3.5943
67.26	3.6129
72.87	3.6278
78.47	3.6411
84.08	3.6517
89.68	3.6622
95.29	3.6731
100.89	3.6855
106.5	3.6997
112.1	3.7158
117.71	3.7344
123.31	3.7552
128.92	3.7779
134.52	3.8023
140.13	3.8278
145.73	3.8538
151.34	3.8802
156.94	3.9065
162.55	3.9332
168.15	3.9598
173.76	3.9862
179.36	4.0135
184.97	4.0411
190.57	4.0702
196.17	4.0981
199.11	4.0981
200.22	4.0981
0	4.086
5.23	4.0358
5.61	4.0333
11.21	3.9918
16.82	3.9533
22.42	3.9223
28.03	3.8938
33.63	3.8665
39.24	3.8395
44.84	3.8129
50.45	3.7859
56.05	3.7596
61.66	3.7335
67.26	3.7093
72.87	3.6858
78.47	3.6644
84.08	3.6449
89.68	3.6278
95.29	3.6129
100.89	3.5993
106.5	3.5872
112.1	3.5754
117.71	3.5639
123.31	3.5522
128.92	3.5394
134.52	3.5252
140.13	3.5097
145.73	3.4914
151.34	3.4709
156.94	3.4557
162.55	3.4424
168.15	3.4275
173.76	3.4114
179.36	3.3922
184.97	3.3624
189.19	3.3119
190.57	3.2896
193.07	3.2393
195.13	3.1888
196.18	3.16
197.73	3.1088
199	3.058
200.06	3.0078
200.21	2.9994
0	3.0307
0.5	3.0815
1.25	3.1318
2.28	3.182
3.62	3.2325
5.32	3.2831
5.61	3.2899
7.75	3.3404
10.48	3.3906
11.21	3.4018
15.17	3.452
16.82	3.4623
22.42	3.4796
28.03	3.4948
33.63	3.5094
39.24	3.5239
44.84	3.5388
50.45	3.5562
56.05	3.5751
61.66	3.594
67.26	3.6126
72.87	3.6278
78.47	3.6408
84.08	3.6517
89.68	3.6619
95.29	3.6731
100.89	3.6855
106.5	3.6997
112.1	3.7158
117.71	3.7344
123.31	3.7549
128.92	3.7779
134.52	3.802
140.13	3.8278
145.73	3.8538
151.34	3.8802
156.94	3.9065
162.55	3.9332
168.15	3.9598
173.76	3.9862
179.36	4.0135
184.97	4.0411
190.57	4.0702
196.16	4.0981
199.11	4.0981
200.24	4.0981
0	4.0863
5.21	4.0361
5.61	4.0333
11.21	3.9918
16.82	3.9536
22.42	3.9223
28.03	3.8941
33.63	3.8668
39.24	3.8399
44.84	3.8129
50.45	3.7862
56.05	3.7599
61.66	3.7341
67.26	3.7093
72.87	3.6861
78.47	3.6644
84.08	3.6452
89.68	3.6278
95.29	3.6129
100.89	3.5996
106.5	3.5875
112.1	3.5754
117.71	3.5642
123.31	3.5522
128.92	3.5398
134.52	3.5255
140.13	3.5097
145.73	3.4914
151.34	3.4709
156.94	3.4561
162.55	3.4424
168.15	3.4275
173.76	3.4114
179.36	3.3922
184.97	3.3624
189.19	3.3122
190.57	3.2893
193.07	3.2393
195.11	3.1891
196.18	3.1597
197.69	3.1094
198.96	3.0592
200.02	3.009
200.19	2.9997
0	3.0313
0.5	3.0822
1.27	3.1336
2.34	3.1848
3.7	3.235
5.4	3.2855
5.61	3.2905
7.77	3.3407
10.48	3.3909
11.21	3.4018
15.15	3.452
16.82	3.4626
22.42	3.4799
28.03	3.4948
33.63	3.5097
39.24	3.5239
44.84	3.5391
50.45	3.5565
56.05	3.5754
61.66	3.594
67.26	3.6129
72.87	3.6278
78.47	3.6411
84.08	3.6517
89.68	3.6625
95.29	3.6734
100.89	3.6858
106.5	3.7
112.1	3.7165
117.71	3.7344
123.31	3.7555
128.92	3.7782
134.52	3.8027
140.13	3.8281
145.73	3.8541
151.34	3.8805
156.94	3.9071
162.55	3.9338
168.15	3.9605
173.76	3.9871
179.36	4.0138
184.97	4.042
190.57	4.0708
196.15	4.0984
199.04	4.0981
200.1	4.0981
0	4.0863
5.19	4.0361
5.61	4.0333
11.21	3.9915
16.82	3.9533
22.42	3.9223
28.03	3.8941
33.63	3.8665
39.24	3.8395
44.84	3.8129
50.45	3.7859
56.05	3.7596
61.66	3.7335
67.26	3.7093
72.87	3.6858
78.47	3.6644
84.08	3.6449
89.68	3.6278
95.29	3.6129
100.89	3.5993
106.5	3.5875
112.1	3.5754
117.71	3.5642
123.31	3.5522
128.92	3.5394
134.52	3.5255
140.13	3.5097
145.73	3.4914
151.34	3.4706
156.94	3.4561
162.55	3.4421
168.15	3.4275
173.76	3.4111
179.36	3.3922
184.97	3.3615
189.15	3.3113
190.57	3.2877
193.06	3.2375
195.09	3.1873
196.18	3.1572
197.67	3.1067
198.94	3.0564
199.99	3.0059
200.12	2.9991
0	3.0304
0.49	3.0806
1.25	3.1315
2.3	3.182
3.61	3.2322
5.29	3.2824
5.61	3.2899
7.75	3.3404
10.48	3.3906
11.21	3.4018
15.15	3.452
16.82	3.4626
22.42	3.4799
28.03	3.4948
33.63	3.5097
39.24	3.5239
44.84	3.5391
50.45	3.5565
56.05	3.5754
61.66	3.594
67.26	3.6129
72.87	3.6278
78.47	3.6411
84.08	3.6517
89.68	3.6622
95.29	3.6731
100.89	3.6855
106.5	3.7
112.1	3.7162
117.71	3.7344
123.31	3.7552
128.92	3.7782
134.52	3.8023
140.13	3.8278
145.73	3.8541
151.34	3.8802
156.94	3.9068
162.55	3.9335
168.15	3.9601
173.76	3.9865
179.36	4.0138
184.97	4.042
190.57	4.0705
196.16	4.0981
199.06	4.0981
200.16	4.0981
0	4.086
5.23	4.0358
5.61	4.0333
11.21	3.9915
16.82	3.9533
22.42	3.922
28.03	3.8938
33.63	3.8668
39.24	3.8395
44.84	3.8129
50.45	3.7859
56.05	3.7596
61.66	3.7335
67.26	3.7087
72.87	3.6858
78.47	3.6641
84.08	3.6449
89.68	3.6278
95.29	3.6126
100.89	3.5993
106.5	3.5872
112.1	3.5754
117.71	3.5639
123.31	3.5518
128.92	3.5394
134.52	3.5252
140.13	3.5097
145.73	3.4911
151.34	3.4706
156.94	3.4557
162.55	3.4418
168.15	3.4272
173.76	3.4111
179.36	3.3919
184.97	3.3612
189.15	3.311
190.57	3.2871
193.07	3.2369
195.11	3.1863
196.18	3.1566
197.67	3.1063
198.94	3.0561
199.99	3.0056
200.1	2.9994
0	3.031
0.5	3.0831
1.29	3.1339
2.34	3.1839
3.68	3.2344
5.38	3.2846
5.61	3.2902
7.75	3.3404
10.48	3.3909
11.21	3.4021
15.19	3.4523
16.82	3.4623
22.42	3.4796
28.03	3.4948
33.63	3.5094
39.24	3.5239
44.84	3.5388
50.45	3.5562
56.05	3.5754
61.66	3.594
67.26	3.6129
72.87	3.6275
78.47	3.6411
84.08	3.6517
89.68	3.6619
95.29	3.6731
100.89	3.6855
106.5	3.6997
112.1	3.7162
117.71	3.7344
123.31	3.7555
128.92	3.7782
134.52	3.8027
140.13	3.8281
145.73	3.8541
151.34	3.8805
156.94	3.9071
162.55	3.9335
168.15	3.9605
173.76	3.9871
179.36	4.0138
184.97	4.042
190.57	4.0708
196.15	4.0981
199.03	4.0981
200.1	4.0981
0	4.086
5.21	4.0358
5.61	4.0333
11.21	3.9915
16.82	3.9533
22.42	3.922
28.03	3.8938
33.63	3.8665
39.24	3.8395
44.84	3.8126
50.45	3.7859
56.05	3.7596
61.66	3.7335
67.26	3.7087
72.87	3.6855
78.47	3.6641
84.08	3.6445
89.68	3.6275
95.29	3.6126
100.89	3.599
106.5	3.5869
112.1	3.5751
117.71	3.5636
123.31	3.5515
128.92	3.5391
134.52	3.5249
140.13	3.5091
145.73	3.4908
151.34	3.4703
156.94	3.4554
162.55	3.4418
168.15	3.4269
173.76	3.4108
179.36	3.3916
184.97	3.3612
189.13	3.311
190.57	3.2871
193.06	3.2369
195.11	3.1863
196.18	3.1563
197.67	3.106
198.92	3.0558
199.99	3.005
200.08	2.9994
0	3.031
0.5	3.0831
1.29	3.1336
2.32	3.1845
3.68	3.2347
5.4	3.2855
5.61	3.2902
7.77	3.3407
10.5	3.3909
11.21	3.4018
15.19	3.452
16.82	3.4623
22.42	3.4796
28.03	3.4945
33.63	3.5094
39.24	3.5236
44.84	3.5388
50.45	3.5562
56.05	3.5751
61.66	3.594
67.26	3.6126
72.87	3.6275
78.47	3.6411
84.08	3.6517
89.68	3.6619
95.29	3.6731
100.89	3.6855
106.5	3.6997
112.1	3.7162
117.71	3.7344
123.31	3.7552
128.92	3.7782
134.52	3.8027
140.13	3.8281
145.75	3.8541
151.34	3.8808
156.94	3.9071
162.55	3.9338
168.15	3.9605
173.76	3.9871
179.36	4.0144
184.97	4.042
190.57	4.0708
196.14	4.0981
199	4.0981
200.08	4.0981
0	4.086
5.21	4.0358
5.61	4.0333
11.21	3.9911
16.82	3.9533
22.42	3.922
28.03	3.8938
33.63	3.8665
39.24	3.8395
44.84	3.8126
50.45	3.7859
56.05	3.7596
61.66	3.7335
67.26	3.709
72.87	3.6858
78.47	3.6641
84.08	3.6449
89.68	3.6275
95.29	3.6126
100.89	3.5993
106.5	3.5869
112.1	3.5751
117.71	3.5636
123.31	3.5515
128.92	3.5391
134.52	3.5249
140.13	3.5091
145.73	3.4908
151.34	3.4703
156.94	3.4554
162.55	3.4418
168.15	3.4269
173.76	3.4108
179.36	3.3916
184.97	3.3612
189.11	3.311
190.57	3.2871
193.06	3.2369
195.09	3.1863
196.18	3.1566
197.65	3.1063
198.92	3.0561
199.97	3.0059
200.1	2.9991
0	3.0307
0.49	3.0819
1.25	3.1324
2.3	3.1829
3.64	3.2335
5.34	3.284
5.61	3.2899
7.73	3.3401
10.48	3.3903
11.21	3.4015
15.15	3.4517
16.82	3.4623
22.42	3.4796
28.03	3.4945
33.63	3.5094
39.24	3.5236
44.84	3.5388
50.45	3.5562
56.05	3.5751
61.66	3.594
67.26	3.6126
72.87	3.6275
78.47	3.6408
84.08	3.6514
89.68	3.6619
95.29	3.6731
100.89	3.6855
106.5	3.6997
112.1	3.7162
117.71	3.7344
123.31	3.7552
128.92	3.7782
134.52	3.8027
140.13	3.8281
145.73	3.8541
151.34	3.8805
156.94	3.9071
162.55	3.9338
168.15	3.9605
173.76	3.9871
179.36	4.0144
184.97	4.042
190.57	4.0708
196.15	4.0981
199.01	4.0981
200.08	4.0981
0	4.086
5.21	4.0358
5.61	4.033
11.21	3.9915
16.82	3.9533
22.42	3.922
28.03	3.8938
33.63	3.8665
39.24	3.8395
44.84	3.8126
50.45	3.7859
56.05	3.7596
61.66	3.7335
67.26	3.709
72.87	3.6855
78.47	3.6641
84.08	3.6445
89.68	3.6275
95.29	3.6126
100.89	3.599
106.5	3.5869
112.1	3.5751
117.71	3.5636
123.31	3.5515
128.92	3.5391
134.52	3.5249
140.13	3.5091
145.73	3.4908
151.34	3.4703
156.94	3.4554
162.55	3.4418
168.15	3.4269
173.76	3.4108
179.36	3.3916
184.97	3.3609
189.11	3.3107
190.57	3.2865
193.06	3.2359
195.09	3.1854
196.18	3.1547
197.67	3.1045
198.92	3.054
199.97	3.0037
200.04	2.9997
0	3.0313
0.47	3.0815
1.23	3.1318
2.26	3.182
3.61	3.2328
5.29	3.2831
5.61	3.2905
7.77	3.3407
10.48	3.3909
11.21	3.4021
15.21	3.4523
16.82	3.4623
22.42	3.4796
28.03	3.4945
33.63	3.5094
39.24	3.5239
44.84	3.5388
50.45	3.5565
56.05	3.5751
61.66	3.594
67.26	3.6129
72.87	3.6278
78.47	3.6408
84.08	3.6517
89.68	3.6619
95.29	3.6731
100.89	3.6855
106.5	3.6997
112.1	3.7162
117.71	3.7348
123.31	3.7555
128.92	3.7785
134.52	3.8027
140.13	3.8281
145.73	3.8544
151.34	3.8805
156.94	3.9071
162.55	3.9338
168.15	3.9605
173.76	3.9874
179.36	4.0144
184.97	4.042
190.57	4.0708
196.14	4.0981
198.99	4.0981
200.04	4.0978
0	4.0851
5.31	4.0349
5.61	4.033
11.21	3.9911
16.82	3.953
22.42	3.922
28.02	3.8938
33.63	3.8662
39.23	3.8392
44.84	3.8123
50.45	3.7856
56.05	3.7589
61.66	3.7332
67.26	3.7087
72.86	3.6852
78.47	3.6638
84.08	3.6445
89.68	3.6272
95.29	3.6126
100.89	3.599
106.5	3.5869
112.1	3.5748
117.71	3.5633
123.31	3.5512
128.92	3.5388
134.52	3.5246
140.13	3.5088
145.73	3.4905
151.34	3.47
156.94	3.4551
162.55	3.4415
168.15	3.4266
173.76	3.4105
179.36	3.3913
184.97	3.3603
189.09	3.3103
190.57	3.2855
193.04	3.2353
195.07	3.1848
196.17	3.1538
197.65	3.1036
198.9	3.053
199.95	3.0025
200.02	2.9985
0	3.0301
0.5	3.0809
1.27	3.1315
2.3	3.182
3.62	3.2322
5.32	3.2824
5.6	3.2893
7.73	3.3395
10.46	3.3897
11.21	3.4012
15.15	3.4514
16.81	3.4619
22.42	3.4793
28.02	3.4942
33.63	3.5088
39.23	3.5233
44.84	3.5385
50.44	3.5559
56.05	3.5748
61.65	3.5937
67.26	3.6123
72.86	3.6272
78.47	3.6405
84.07	3.6514
89.68	3.6619
95.28	3.6728
100.89	3.6852
106.49	3.6994
112.1	3.7162
117.7	3.7348
123.31	3.7558
128.91	3.7785
134.52	3.803
140.12	3.8284
145.73	3.8544
151.33	3.8808
156.94	3.9071
162.54	3.9338
168.15	3.9605
173.75	3.9871
179.36	4.0144
184.96	4.042
190.57	4.0708
196.14	4.0978
198.99	4.0978
200.06	4.0978
0	4.0857
5.21	4.0355
5.61	4.0327
11.21	3.9908
16.82	3.953
22.42	3.9217
28.02	3.8935
33.63	3.8662
39.23	3.8392
44.84	3.8123
50.45	3.7856
56.05	3.7589
61.66	3.7329
67.26	3.7087
72.86	3.6852
78.47	3.6638
84.08	3.6445
89.68	3.6272
95.28	3.6123
100.89	3.5987
106.5	3.5866
112.1	3.5748
117.71	3.5633
123.31	3.5512
128.91	3.5388
134.52	3.5246
140.13	3.5088
145.73	3.4905
151.34	3.4697
156.94	3.4551
162.55	3.4415
168.15	3.4266
173.76	3.4105
179.36	3.3913
184.97	3.3603
189.09	3.31
190.57	3.2859
193	3.2359
195.04	3.1857
196.18	3.1532
197.65	3.1032
198.92	3.0527
199.95	3.0025
200.01	2.9994
0	3.0307
0.49	3.0819
1.27	3.1321
2.3	3.1826
3.62	3.2328
5.32	3.2831
5.6	3.2899
7.77	3.3404
10.52	3.3906
11.21	3.4012
15.15	3.4514
16.81	3.4623
22.42	3.4793
28.02	3.4942
33.63	3.5091
39.23	3.5236
44.84	3.5385
50.44	3.5559
56.05	3.5751
61.65	3.5937
67.26	3.6123
72.86	3.6272
78.47	3.6405
84.07	3.6514
89.68	3.6619
95.28	3.6731
100.89	3.6855
106.49	3.6997
112.1	3.7162
117.7	3.7344
123.31	3.7552
128.91	3.7782
134.52	3.8027
140.12	3.8281
145.73	3.8541
151.33	3.8808
156.94	3.9071
162.54	3.9338
168.15	3.9605
173.75	3.9871
179.36	4.0144
184.96	4.0423
190.57	4.0708
196.14	4.0978
198.97	4.0978
200.03	4.0978
0	4.086
5.19	4.0358
5.61	4.033
11.21	3.9911
16.82	3.9533
22.42	3.922
28.02	3.8938
33.63	3.8662
39.24	3.8392
44.84	3.8123
50.45	3.7856
56.05	3.7589
61.66	3.7332
67.26	3.7087
72.87	3.6855
78.47	3.6638
84.08	3.6445
89.68	3.6275
95.29	3.6123
100.89	3.599
106.5	3.5866
112.1	3.5748
117.71	3.5633
123.31	3.5515
128.91	3.5388
134.52	3.5246
140.13	3.5088
145.73	3.4905
151.34	3.47
156.94	3.4551
162.55	3.4415
168.15	3.4266
173.76	3.4105
179.36	3.3913
184.97	3.3603
189.08	3.3103
190.57	3.2859
193	3.2359
195.04	3.1854
196.18	3.1535
197.67	3.1029
198.92	3.0524
199.95	3.0016
200.02	2.9988
0	3.0301
0.49	3.0809
1.23	3.1312
2.28	3.1814
3.61	3.2316
5.29	3.2821
5.61	3.2896
7.73	3.3398
10.48	3.39
11.21	3.4015
15.15	3.4517
16.82	3.4623
22.42	3.4793
28.03	3.4945
33.63	3.5094
39.24	3.5236
44.84	3.5385
50.45	3.5559
56.05	3.5751
61.66	3.594
67.26	3.6126
72.87	3.6275
78.47	3.6408
84.08	3.6514
89.68	3.6619
95.29	3.6731
100.89	3.6855
106.5	3.7
112.1	3.7165
117.71	3.7348
123.31	3.7555
128.92	3.7785
134.52	3.803
140.13	3.8284
145.73	3.8544
151.34	3.8808
156.94	3.9071
162.55	3.9338
168.15	3.9605
173.76	3.9874
179.36	4.0147
184.97	4.0426
190.57	4.0711
196.13	4.0981
198.95	4.0981
200	4.0981
0	4.086
5.19	4.0358
5.61	4.033
11.21	3.9911
16.82	3.9533
22.42	3.922
28.03	3.8938
33.63	3.8662
39.24	3.8392
44.84	3.8126
50.45	3.7856
56.05	3.7589
61.66	3.7332
67.26	3.7087
72.87	3.6855
78.47	3.6638
84.08	3.6445
89.68	3.6275
95.29	3.6123
100.89	3.599
106.5	3.5869
112.1	3.5748
117.71	3.5636
123.31	3.5515
128.92	3.5388
134.52	3.5246
140.13	3.5088
145.73	3.4905
151.34	3.47
156.94	3.4551
162.55	3.4415
168.15	3.4266
173.76	3.4105
179.36	3.3913
184.97	3.3603
189.04	3.3103
190.57	3.2849
193.04	3.2344
195.05	3.1842
196.18	3.1522
197.65	3.102
198.9	3.0518
199.93	3.0016
199.97	2.9994
0	3.0307
0.49	3.0815
1.27	3.1318
2.28	3.182
3.62	3.2322
5.31	3.2828
5.61	3.2899
7.75	3.3404
10.48	3.3906
11.21	3.4018
15.19	3.452
16.82	3.4623
22.42	3.4796
28.03	3.4945
33.63	3.5094
39.24	3.5239
44.84	3.5388
50.45	3.5562
56.05	3.5754
61.66	3.594
67.26	3.6126
72.87	3.6278
78.47	3.6408
84.08	3.6517
89.68	3.6622
95.29	3.6731
100.89	3.6855
106.5	3.7
112.1	3.7162
117.71	3.7348
123.31	3.7555
128.92	3.7785
134.52	3.803
140.13	3.8284
145.73	3.8547
151.34	3.8808
156.94	3.9074
162.55	3.9341
168.15	3.9608
173.76	3.9874
179.36	4.0147
184.97	4.0426
190.57	4.0714
196.13	4.0978
198.94	4.0978
199.99	4.0978
0	4.086
5.21	4.0358
5.61	4.033
11.21	3.9911
16.82	3.953
22.42	3.922
28.03	3.8938
33.63	3.8665
39.24	3.8392
44.84	3.8123
50.45	3.7856
56.05	3.7586
61.66	3.7332
67.26	3.7087
72.87	3.6855
78.47	3.6638
84.08	3.6442
89.68	3.6272
95.29	3.6123
100.89	3.5987
106.5	3.5866
112.1	3.5748
117.71	3.5633
123.31	3.5512
128.92	3.5385
134.52	3.5246
140.13	3.5088
145.73	3.4902
151.34	3.4697
156.94	3.4551
162.55	3.4412
168.15	3.4263
173.76	3.4102
179.36	3.3909
184.97	3.3599
189.08	3.3097
190.57	3.2843
193.04	3.2341
195.05	3.1839
196.18	3.1519
197.65	3.1017
198.88	3.0512
199.93	3.0003
199.95	2.9997
0	3.031
0.49	3.0822
1.27	3.1324
2.3	3.1826
3.62	3.2328
5.31	3.2828
5.61	3.2902
7.77	3.3404
10.5	3.3909
11.21	3.4015
15.15	3.4517
16.82	3.4623
22.42	3.4796
28.02	3.4945
33.63	3.5091
39.23	3.5236
44.84	3.5385
50.44	3.5562
56.05	3.5751
61.65	3.5937
67.26	3.6126
72.86	3.6275
78.47	3.6408
84.08	3.6517
89.68	3.6619
95.28	3.6731
100.89	3.6855
106.5	3.6997
112.1	3.7165
117.7	3.7348
123.31	3.7555
128.91	3.7785
134.52	3.803
140.12	3.8284
145.73	3.8544
151.33	3.8808
156.94	3.9074
162.54	3.9341
168.15	3.9608
173.75	3.9874
179.36	4.0144
184.96	4.0426
190.57	4.0714
196.13	4.0978
198.93	4.0978
199.97	4.0978
0	4.086
5.19	4.0358
5.61	4.033
11.21	3.9911
16.81	3.953
22.42	3.922
28.02	3.8935
33.63	3.8662
39.23	3.8392
44.84	3.8123
50.44	3.7856
56.05	3.7586
61.65	3.7329
67.26	3.7081
72.86	3.6852
78.47	3.6638
84.07	3.6442
89.68	3.6272
95.28	3.6123
100.89	3.5987
106.49	3.5866
112.1	3.5748
117.7	3.5633
123.31	3.5512
128.91	3.5385
134.52	3.5243
140.12	3.5084
145.73	3.4902
151.33	3.4697
156.94	3.4551
162.54	3.4412
168.15	3.4263
173.75	3.4105
179.36	3.3909
184.96	3.3599
189.06	3.3097
190.57	3.2846
193.04	3.2344
195.04	3.1842
196.17	3.1519
197.65	3.1014
198.9	3.0505
199.93	3
199.95	2.9991
0	3.0304
0.49	3.0806
1.27	3.1318
2.3	3.1823
3.62	3.2325
5.32	3.2828
5.61	3.2896
7.75	3.3401
10.48	3.3903
11.21	3.4015
15.17	3.4517
16.82	3.4623
22.42	3.4796
28.02	3.4945
33.63	3.5094
39.23	3.5236
44.84	3.5388
50.45	3.5562
56.05	3.5751
61.66	3.5937
67.26	3.6126
72.87	3.6275
78.47	3.6408
84.08	3.6514
89.68	3.6619
95.29	3.6731
100.89	3.6855
106.5	3.7
112.1	3.7165
117.71	3.7348
123.31	3.7555
128.92	3.7785
134.52	3.803
140.13	3.8284
145.73	3.8547
151.34	3.8811
156.94	3.9074
162.55	3.9341
168.15	3.9611
173.76	3.9877
179.36	4.015
184.97	4.0429
190.57	4.0714
196.12	4.0978
198.9	4.0981
199.93	4.0978
0	4.086
5.19	4.0358
5.61	4.033
11.21	3.9908
16.82	3.953
22.42	3.922
28.03	3.8938
33.63	3.8662
39.24	3.8392
44.84	3.8123
50.45	3.7856
56.05	3.7589
61.66	3.7329
67.26	3.7087
72.87	3.6855
78.47	3.6638
84.08	3.6442
89.68	3.6272
95.29	3.6123
100.89	3.599
106.5	3.5866
112.1	3.5748
117.71	3.5633
123.31	3.5512
128.92	3.5388
134.52	3.5246
140.13	3.5088
145.73	3.4902
151.34	3.4697
156.94	3.4551
162.55	3.4412
168.15	3.4263
173.76	3.4105
179.36	3.3909
184.97	3.3596
189.04	3.3094
190.57	3.2831
193.04	3.2331
195.04	3.1826
196.18	3.1504
197.63	3.1001
198.87	3.0499
199.91	2.9985
0	3.1011
0.75	3.1011
1.63	3.1516
2.78	3.2028
4.26	3.253
5.61	3.2905
7.79	3.3407
10.52	3.3909
11.21	3.4021
15.21	3.4523
16.82	3.4626
22.44	3.4796
28.04	3.4948
33.65	3.5094
39.25	3.5239
44.86	3.5388
50.45	3.5565
56.05	3.5754
61.66	3.5943
67.26	3.6129
72.87	3.6278
78.47	3.6411
84.08	3.6517
89.68	3.6625
95.29	3.6734
100.89	3.6858
106.5	3.7003
112.1	3.7168
117.71	3.7351
123.31	3.7562
128.92	3.7791
134.52	3.8036
140.13	3.829
145.73	3.8554
151.34	3.8817
156.94	3.9081
162.55	3.9347
168.15	3.9617
173.76	3.9884
179.36	4.0156
184.97	4.0432
190.57	4.0721
196.1	4.0981
198.82	4.0981
199.8	4.0981
0	4.086
5.18	4.0358
5.61	4.033
11.21	3.9908
16.82	3.953
22.42	3.922
28.03	3.8938
33.63	3.8662
39.24	3.8392
44.84	3.8123
50.45	3.7856
56.05	3.7586
61.66	3.7329
67.26	3.7081
72.87	3.6852
78.47	3.6638
84.08	3.6442
89.68	3.6272
95.29	3.6123
100.89	3.599
106.5	3.5869
112.1	3.5748
117.71	3.5633
123.31	3.5512
128.92	3.5385
134.52	3.5246
140.13	3.5084
145.73	3.4902
151.34	3.4697
156.94	3.4551
162.55	3.4412
168.15	3.4263
173.76	3.4102
179.36	3.3909
184.97	3.359
189.04	3.3088
190.57	3.2828
193	3.2328
195.02	3.1823
196.18	3.1485
197.63	3.098
198.87	3.0474
199.84	2.9994
0	3.035
0.56	3.0859
1.35	3.1364
2.39	3.187
3.77	3.2372
5.49	3.2877
5.61	3.2899
7.73	3.3401
10.48	3.3903
11.21	3.4015
15.13	3.4517
16.82	3.4623
22.42	3.4796
28.03	3.4945
33.63	3.5094
39.24	3.5239
44.84	3.5388
50.45	3.5565
56.05	3.5754
61.66	3.594
67.26	3.6126
72.87	3.6275
78.47	3.6411
84.08	3.6517
89.68	3.6622
95.29	3.6734
100.89	3.6858
106.5	3.7
112.1	3.7165
117.71	3.7351
123.31	3.7558
128.92	3.7788
134.52	3.8033
140.13	3.8287
145.73	3.855
151.34	3.8814
156.94	3.9078
162.55	3.9347
168.15	3.9614
173.76	3.988
179.36	4.0153
184.97	4.0432
190.57	4.0721
196.11	4.0981
198.85	4.0981
199.85	4.0978
0	4.086
5.19	4.0358
5.61	4.0327
11.21	3.9908
16.82	3.9527
22.42	3.9217
28.03	3.8935
33.63	3.8662
39.24	3.8392
44.84	3.8123
50.45	3.7853
56.05	3.7586
61.66	3.7329
67.26	3.7081
72.87	3.6852
78.47	3.6635
84.08	3.6439
89.68	3.6269
95.29	3.612
100.89	3.5987
106.5	3.5863
112.1	3.5745
117.71	3.563
123.31	3.5509
128.92	3.5382
134.52	3.5239
140.13	3.5081
145.73	3.4895
151.34	3.4694
156.94	3.4545
162.55	3.4409
168.15	3.426
173.76	3.4099
179.36	3.3903
184.97	3.3584
188.98	3.3082
190.57	3.2812
193	3.2307
195	3.1801
196.18	3.1454
197.61	3.0952
198.83	3.045
199.76	2.9997
0	3.031
0.49	3.0819
1.25	3.1321
2.3	3.1826
3.62	3.2328
5.29	3.2828
5.6	3.2899
7.75	3.3404
10.5	3.3906
11.21	3.4015
15.15	3.4517
16.81	3.4623
22.42	3.4793
28.02	3.4945
33.63	3.5091
39.23	3.5236
44.84	3.5385
50.44	3.5559
56.05	3.5751
61.65	3.5937
67.26	3.6126
72.86	3.6275
78.47	3.6408
84.07	3.6514
89.68	3.6619
95.28	3.6731
100.89	3.6855
106.49	3.7
112.1	3.7165
117.7	3.7351
123.31	3.7558
128.91	3.7788
134.52	3.8033
140.12	3.8287
145.73	3.855
151.33	3.8814
156.94	3.9078
162.54	3.9347
168.15	3.9611
173.75	3.988
179.36	4.0153
184.96	4.0432
190.57	4.0718
196.11	4.0978
198.84	4.0978
199.83	4.0978
0	4.0851
5.29	4.0349
5.61	4.0327
11.21	3.9905
16.82	3.9527
22.42	3.9217
28.02	3.8935
33.63	3.8662
39.23	3.8392
44.84	3.8123
50.45	3.7853
56.05	3.7586
61.66	3.7329
67.26	3.7081
72.86	3.6852
78.47	3.6635
84.08	3.6442
89.68	3.6269
95.28	3.6123
100.89	3.5987
106.49	3.5866
112.1	3.5748
117.7	3.5633
123.31	3.5512
128.91	3.5385
134.52	3.5243
140.12	3.5084
145.73	3.4898
151.34	3.4694
156.94	3.4548
162.54	3.4412
168.15	3.426
173.75	3.4099
179.36	3.3906
184.96	3.359
189	3.3088
190.57	3.2824
192.98	3.2322
195	3.1817
196.17	3.1479
197.63	3.0974
198.85	3.0471
199.84	2.9994
0	3.0304
0.49	3.0806
1.25	3.1312
2.26	3.1814
3.59	3.2316
5.29	3.2821
5.61	3.2896
7.73	3.3398
10.46	3.39
11.21	3.4018
15.21	3.452
16.82	3.4623
22.42	3.4796
28.03	3.4945
33.63	3.5094
39.24	3.5236
44.84	3.5388
50.45	3.5562
56.05	3.5751
61.66	3.594
67.26	3.6126
72.86	3.6275
78.47	3.6408
84.08	3.6517
89.68	3.6622
95.28	3.6731
100.89	3.6858
106.5	3.7
112.1	3.7165
117.71	3.7351
123.31	3.7558
128.92	3.7791
134.52	3.8036
140.13	3.829
145.73	3.855
151.34	3.8814
156.94	3.9081
162.55	3.9347
168.15	3.9617
173.76	3.9884
179.36	4.0156
184.97	4.0432
190.57	4.0721
196.1	4.0981
198.81	4.0981
199.8	4.0981
0	4.086
5.19	4.0358
5.61	4.033
11.21	3.9908
16.82	3.953
22.42	3.922
28.03	3.8935
33.63	3.8662
39.24	3.8392
44.84	3.8123
50.45	3.7856
56.05	3.7589
61.66	3.7332
67.26	3.7081
72.87	3.6852
78.47	3.6638
84.08	3.6442
89.68	3.6272
95.29	3.6123
100.89	3.599
106.5	3.5866
112.1	3.5748
117.71	3.5633
123.31	3.5512
128.92	3.5385
134.52	3.5243
140.13	3.5084
145.73	3.4898
151.34	3.4694
156.94	3.4548
162.55	3.4412
168.15	3.4263
173.76	3.4099
179.36	3.3906
184.97	3.3587
188.98	3.3085
190.57	3.2818
192.98	3.2316
194.98	3.1814
196.18	3.1467
197.61	3.0964
198.85	3.0453
199.8	2.9988
