Repository: tigaperiode/Battery-Modeling

# Battery3
Get constant voltage (CV) capacity gain from the CV step from constant current/constant voltage (CCCV) charge and CC discharge cycling data

This program was written in conjunction with the publication ''Roby Gauthier et al 2022 J. Electrochem. Soc. 169 020518'', which can be found at https://iopscience.iop.org/article/10.1149/1945-7111/ac4b82/meta.

File: Battery3-main/Input/83758_VQ.txt (part 17 of 98)
RBG_CYC_83758_Nw_c0_41V_40C_180416_Lowercutoff_100DOD_C3C3_0000_11_3 (300407 Points)
Capacity (mAh)	Voltage (V)
123.31	3.7614
128.92	3.7853
134.52	3.8101
140.13	3.8361
145.73	3.8625
151.34	3.8891
156.94	3.9158
162.55	3.9428
168.15	3.9698
173.76	3.9967
179.36	4.0243
184.97	4.0525
190.57	4.082
195.45	4.0981
197.42	4.0981
197.98	4.0981
0	4.0857
4.93	4.0355
5.61	4.0305
11.21	3.9868
16.82	3.9512
22.42	3.9208
28.03	3.8926
33.63	3.865
39.24	3.8377
44.84	3.8104
50.45	3.7831
56.05	3.7565
61.66	3.7304
67.26	3.7056
72.87	3.6824
78.47	3.661
84.08	3.6418
89.68	3.625
95.29	3.6101
100.89	3.5965
106.5	3.5844
112.1	3.5723
117.71	3.5608
123.31	3.5484
128.92	3.5351
134.52	3.5202
140.13	3.5035
145.73	3.4843
151.34	3.4647
156.94	3.4508
162.55	3.4371
168.15	3.4216
173.76	3.4049
179.36	3.3835
184.97	3.3401
188.27	3.2899
190.57	3.2449
192.66	3.1941
194.42	3.1439
195.88	3.093
196.18	3.0822
197.33	3.031
197.95	2.9997
0	3.0313
0.5	3.0822
1.27	3.1327
2.3	3.1832
3.64	3.2335
5.32	3.284
5.61	3.2905
7.75	3.3407
10.46	3.3909
11.21	3.4024
15.13	3.4526
16.82	3.4635
22.42	3.4809
28.03	3.496
33.63	3.5106
39.24	3.5252
44.84	3.5401
50.45	3.5577
56.05	3.5766
61.66	3.5956
67.26	3.6142
72.87	3.6294
78.47	3.6427
84.08	3.6538
89.68	3.6644
95.29	3.6759
100.89	3.6892
106.5	3.7038
112.1	3.7208
117.71	3.74
123.31	3.7617
128.92	3.7853
134.52	3.8104
140.13	3.8364
145.73	3.8625
151.34	3.8891
156.94	3.9161
162.55	3.9428
168.15	3.9701
173.76	3.997
179.36	4.0249
184.97	4.0531
190.57	4.082
195.44	4.0981
197.4	4.0981
197.94	4.0981
0	4.0857
4.93	4.0355
5.61	4.0305
11.21	3.9871
16.82	3.9515
22.42	3.9208
28.03	3.8926
33.63	3.865
39.24	3.8374
44.84	3.8104
50.45	3.7831
56.05	3.7565
61.66	3.7304
67.26	3.7053
72.87	3.6821
78.47	3.661
84.08	3.6414
89.68	3.6247
95.29	3.6101
100.89	3.5965
106.5	3.5844
112.1	3.5723
117.71	3.5605
123.31	3.5481
128.92	3.5354
134.52	3.5202
140.13	3.5035
145.73	3.484
151.34	3.4647
156.94	3.4511
162.55	3.4371
168.15	3.4216
173.76	3.4049
179.36	3.3835
184.97	3.3395
188.29	3.2893
190.57	3.2443
192.64	3.1941
194.38	3.1436
195.84	3.093
196.18	3.0809
197.3	3.0307
197.91	2.9994
0	3.0313
0.49	3.0815
1.25	3.1321
2.26	3.1823
3.61	3.2325
5.29	3.2831
5.61	3.2908
7.75	3.341
10.46	3.3913
11.21	3.4027
15.13	3.453
16.82	3.4635
22.42	3.4809
28.03	3.4964
33.63	3.5106
39.24	3.5252
44.84	3.5401
50.45	3.5577
56.05	3.5766
61.66	3.5956
67.26	3.6142
72.87	3.6294
78.47	3.6427
84.08	3.6538
89.68	3.6647
95.29	3.6759
100.89	3.6892
106.5	3.7038
112.1	3.7214
117.71	3.7403
123.31	3.762
128.92	3.7859
134.52	3.8107
140.13	3.8368
145.73	3.8631
152.81	3.8969
156.94	3.9164
162.55	3.9434
168.15	3.9704
173.76	3.9973
179.36	4.0249
184.97	4.0535
190.57	4.0826
195.4	4.0981
197.34	4.0981
197.86	4.0981
0	4.0857
4.93	4.0355
5.61	4.0305
11.21	3.9868
16.82	3.9508
22.42	3.9208
28.03	3.8922
33.63	3.8647
39.24	3.8374
44.84	3.8098
50.45	3.7828
56.05	3.7562
61.66	3.7304
67.26	3.7053
72.87	3.6821
78.47	3.661
84.08	3.6418
89.68	3.6247
95.29	3.6098
100.89	3.5965
106.5	3.5844
112.1	3.5723
117.71	3.5605
123.31	3.5481
128.92	3.5351
134.52	3.5199
140.13	3.5032
145.73	3.4836
151.34	3.4644
156.94	3.4508
162.55	3.4368
168.15	3.4213
173.76	3.4046
179.36	3.3832
184.97	3.3389
188.27	3.2883
190.57	3.2437
192.64	3.1932
194.38	3.1429
195.82	3.0927
196.18	3.0794
197.3	3.0292
197.88	2.9997
0	3.0319
0.5	3.0834
1.29	3.1336
2.32	3.1839
3.64	3.2341
5.34	3.2843
5.61	3.2908
7.75	3.341
10.48	3.3913
11.21	3.4024
15.15	3.4526
16.82	3.4635
22.42	3.4809
28.03	3.496
33.63	3.5106
39.24	3.5252
44.84	3.5401
50.45	3.5574
56.05	3.5766
61.66	3.5956
67.26	3.6142
72.87	3.629
78.47	3.6427
84.08	3.6535
89.68	3.6644
95.29	3.6759
100.89	3.6892
106.5	3.7038
112.1	3.7211
117.71	3.7403
123.31	3.762
128.92	3.7853
134.52	3.8104
140.13	3.8364
145.73	3.8628
151.34	3.8895
156.94	3.9161
162.55	3.9431
168.15	3.9701
173.76	3.9973
179.36	4.0249
184.97	4.0531
190.57	4.0823
195.43	4.0981
197.38	4.0981
197.91	4.0981
0	4.0857
4.91	4.0355
5.61	4.0302
11.21	3.9865
16.82	3.9508
22.42	3.9208
28.03	3.8922
33.63	3.8647
39.24	3.8374
44.84	3.8098
50.45	3.7828
56.05	3.7562
61.66	3.7304
67.26	3.7053
72.87	3.6821
78.47	3.661
84.08	3.6414
89.68	3.6247
95.29	3.6098
100.89	3.5962
106.5	3.5841
112.1	3.5723
117.71	3.5605
123.31	3.5478
128.92	3.5348
134.52	3.5199
140.13	3.5029
145.73	3.4836
151.34	3.4644
156.94	3.4508
162.55	3.4368
168.15	3.4213
173.76	3.4043
179.36	3.3829
184.97	3.3389
188.25	3.2886
190.57	3.2431
192.63	3.1928
194.36	3.1426
195.82	3.0921
196.18	3.0791
197.3	3.0285
197.88	2.9997
0	3.0313
0.49	3.0819
1.25	3.1324
2.28	3.1826
3.62	3.2331
5.29	3.2831
5.61	3.2905
7.73	3.3407
10.46	3.3909
11.21	3.4024
15.17	3.4526
16.82	3.4635
22.42	3.4805
28.03	3.496
33.63	3.5106
39.24	3.5252
44.84	3.5401
50.45	3.5577
56.05	3.5766
61.66	3.5956
67.26	3.6142
72.87	3.6294
78.47	3.6427
84.08	3.6535
89.68	3.6644
95.29	3.6762
100.89	3.6892
106.5	3.7041
112.1	3.7211
117.71	3.7403
123.31	3.762
128.92	3.7856
134.52	3.8107
140.13	3.8364
145.73	3.8631
151.34	3.8895
156.94	3.9161
162.55	3.9431
168.15	3.9704
173.76	3.9977
179.36	4.0249
184.97	4.0535
190.57	4.0826
195.41	4.0981
197.34	4.0981
197.86	4.0981
0	4.0857
4.91	4.0355
5.61	4.0302
11.21	3.9865
16.82	3.9512
22.42	3.9208
28.03	3.8922
33.63	3.8647
39.24	3.8371
44.84	3.8098
50.45	3.7828
56.05	3.7562
61.66	3.7301
67.26	3.7053
72.87	3.6821
78.47	3.661
84.08	3.6414
89.68	3.6244
95.29	3.6098
100.89	3.5962
106.5	3.5841
112.1	3.572
117.71	3.5605
123.31	3.5478
128.92	3.5348
134.52	3.5199
140.13	3.5029
145.73	3.4836
151.34	3.4644
156.94	3.4505
162.55	3.4368
168.15	3.421
173.76	3.4043
179.36	3.3829
184.97	3.3382
188.25	3.288
190.57	3.2424
192.63	3.1922
194.36	3.142
195.8	3.0908
196.18	3.0775
197.3	3.027
197.84	2.9988
0	3.0307
0.5	3.0815
1.25	3.1321
2.3	3.1823
3.62	3.2325
5.31	3.2828
5.61	3.2905
7.77	3.341
10.5	3.3916
11.21	3.4024
15.17	3.4526
16.82	3.4635
22.42	3.4809
28.03	3.496
33.63	3.5106
39.24	3.5252
44.84	3.5401
50.45	3.5577
56.05	3.5766
61.66	3.5956
67.26	3.6142
72.87	3.6294
78.47	3.643
84.08	3.6538
89.68	3.6647
95.29	3.6762
100.89	3.6892
106.5	3.7041
112.1	3.7214
117.71	3.7403
123.31	3.762
128.92	3.7859
134.52	3.8107
140.13	3.8368
145.73	3.8631
151.34	3.8898
156.94	3.9167
162.55	3.9434
168.15	3.9704
173.76	3.9977
179.36	4.0256
184.97	4.0538
190.57	4.0829
195.38	4.0981
197.29	4.0981
197.81	4.0981
0	4.0851
5.01	4.0349
5.61	4.0305
11.21	3.9865
16.82	3.9512
22.42	3.9208
28.03	3.8926
33.63	3.8647
39.24	3.8374
44.84	3.8098
50.45	3.7828
56.05	3.7562
61.66	3.7304
67.26	3.7053
72.87	3.6821
78.47	3.661
84.08	3.6414
89.68	3.6244
95.29	3.6098
100.89	3.5962
106.5	3.5841
112.1	3.572
117.71	3.5605
123.31	3.5478
128.92	3.5348
134.52	3.5199
140.13	3.5029
145.73	3.4833
151.34	3.4641
156.94	3.4505
162.55	3.4368
168.15	3.421
173.76	3.4043
179.36	3.3829
184.97	3.3382
188.24	3.2877
190.57	3.2418
192.63	3.191
194.38	3.1398
195.8	3.0896
196.18	3.076
197.3	3.0257
197.8	2.9994
0	3.0391
0.62	3.0899
1.4	3.1401
2.47	3.1901
3.85	3.2403
5.59	3.2908
5.61	3.2908
7.77	3.3413
10.48	3.3916
11.21	3.4027
15.15	3.453
16.82	3.4635
22.42	3.4809
28.03	3.496
33.63	3.5106
39.24	3.5252
44.84	3.5401
50.45	3.5577
56.05	3.5766
61.66	3.5956
67.26	3.6145
72.87	3.6294
78.47	3.643
84.08	3.6538
89.68	3.6647
95.29	3.6762
100.89	3.6892
106.5	3.7041
112.1	3.7211
117.71	3.7403
123.31	3.762
128.92	3.7859
134.52	3.8107
140.13	3.8368
145.73	3.8631
151.34	3.8895
156.94	3.9164
162.55	3.9434
168.15	3.9704
173.76	3.9977
179.36	4.0252
184.97	4.0535
190.57	4.0826
195.39	4.0981
197.32	4.0981
197.85	4.0981
0	4.0851
4.99	4.0349
5.61	4.0302
11.21	3.9865
16.82	3.9508
22.42	3.9208
28.03	3.8922
33.63	3.8647
39.24	3.8371
44.84	3.8098
50.45	3.7825
56.05	3.7562
61.66	3.7301
67.26	3.7053
72.87	3.6821
78.47	3.6607
84.08	3.6414
89.68	3.6244
95.29	3.6095
100.89	3.5962
106.5	3.5838
112.1	3.572
117.71	3.5602
123.31	3.5478
128.92	3.5345
134.52	3.5196
140.13	3.5026
145.73	3.483
151.34	3.4638
156.94	3.4502
162.55	3.4362
168.15	3.4207
173.76	3.4037
179.36	3.3823
184.97	3.337
188.23	3.2868
190.57	3.2406
192.59	3.1904
194.33	3.1395
195.76	3.089
196.18	3.0735
197.3	3.022
197.76	2.9985
0	3.0344
0.54	3.085
1.31	3.1352
2.35	3.1857
3.72	3.2359
5.42	3.2859
5.61	3.2905
7.75	3.3407
10.46	3.3909
11.21	3.4024
15.15	3.4526
16.82	3.4632
22.42	3.4805
28.03	3.4957
33.63	3.5106
39.24	3.5252
44.84	3.5401
50.45	3.5574
56.05	3.5766
61.66	3.5956
67.26	3.6142
72.87	3.6294
78.47	3.6427
84.08	3.6535
89.68	3.6644
95.29	3.6759
100.89	3.6892
106.5	3.7038
112.1	3.7211
117.71	3.7403
123.31	3.762
128.92	3.7856
134.52	3.8107
140.13	3.8368
145.73	3.8631
151.34	3.8898
156.94	3.9164
162.55	3.9434
168.15	3.9704
173.76	3.9977
179.36	4.0252
184.97	4.0535
190.57	4.0826
195.38	4.0978
197.29	4.0978
197.79	4.0978
0	4.0857
4.9	4.0355
5.61	4.0302
11.21	3.9865
16.82	3.9508
22.42	3.9205
28.02	3.8919
33.63	3.8643
39.23	3.8371
44.84	3.8095
50.44	3.7825
56.05	3.7558
61.65	3.7298
67.26	3.705
72.86	3.6817
78.47	3.6604
84.07	3.6411
89.68	3.6241
95.28	3.6095
100.89	3.5959
106.49	3.5838
112.1	3.5717
117.7	3.5599
123.31	3.5475
128.91	3.5345
134.52	3.5196
140.12	3.5026
145.73	3.483
151.33	3.4638
156.94	3.4502
162.54	3.4362
168.15	3.4207
173.75	3.404
179.36	3.3826
184.96	3.3379
188.22	3.2877
190.57	3.2415
192.63	3.1913
194.36	3.1405
195.78	3.0905
196.17	3.0757
197.3	3.0254
197.8	2.9991
0	3.0347
0.56	3.0871
1.36	3.1377
2.45	3.1882
3.81	3.2384
5.53	3.2886
5.61	3.2899
7.73	3.3401
10.46	3.3903
11.21	3.4021
15.17	3.4523
16.82	3.4629
22.42	3.4802
28.02	3.4957
33.63	3.51
39.23	3.5246
44.84	3.5398
50.45	3.5571
56.05	3.5763
61.66	3.5953
67.26	3.6139
72.86	3.6287
78.47	3.6424
84.07	3.6535
89.68	3.6641
95.28	3.6755
100.89	3.6889
106.49	3.7038
112.1	3.7208
117.7	3.74
123.31	3.7617
128.91	3.7853
134.52	3.8104
140.12	3.8364
145.73	3.8628
151.33	3.8895
156.94	3.9161
162.54	3.9431
168.15	3.9701
173.75	3.9973
179.36	4.0249
184.96	4.0531
190.57	4.0823
195.39	4.0978
197.32	4.0978
197.83	4.0978
0	4.0848
5.04	4.0345
5.61	4.0302
11.21	3.9865
16.82	3.9508
22.42	3.9205
28.02	3.8922
33.63	3.8643
39.23	3.8371
44.84	3.8095
50.45	3.7825
56.05	3.7562
61.65	3.7301
67.26	3.7053
72.86	3.6817
78.47	3.6604
84.08	3.6411
89.68	3.6244
95.28	3.6095
100.89	3.5962
106.49	3.5838
112.1	3.5717
117.7	3.5599
123.31	3.5475
128.91	3.5342
134.52	3.519
140.13	3.5022
145.73	3.4827
151.34	3.4638
156.94	3.4499
162.55	3.4362
168.15	3.4204
173.76	3.4037
179.36	3.382
184.97	3.3364
188.2	3.2862
190.57	3.239
192.61	3.1885
194.33	3.1383
195.75	3.0881
196.18	3.0716
197.28	3.0211
197.69	2.9994
0	3.0713
0.41	3.0713
1.14	3.1215
1.68	3.1501
2.85	3.2003
3.36	3.2186
5	3.2688
5.04	3.2697
6.72	3.311
8.41	3.3451
10.09	3.3742
11.77	3.3993
13.46	3.4207
15.14	3.4368
16.82	3.448
18.5	3.4545
20.18	3.4592
21.86	3.4632
23.54	3.4669
25.22	3.4709
26.9	3.4747
28.58	3.4784
30.26	3.4818
31.94	3.4855
33.62	3.4889
35.31	3.4926
36.99	3.4967
38.67	3.5007
40.35	3.5047
42.03	3.5094
43.71	3.5143
45.39	3.5196
47.07	3.5255
48.75	3.5314
50.44	3.537
52.12	3.5429
53.8	3.5487
55.48	3.5549
57.16	3.5608
58.84	3.567
60.52	3.5729
62.2	3.5785
63.89	3.5835
65.57	3.5887
67.25	3.594
68.93	3.5996
70.61	3.6058
72.29	3.6111
73.97	3.6154
75.65	3.6191
77.33	3.6225
79.01	3.6259
80.7	3.6294
82.38	3.6331
84.06	3.6365
85.74	3.6399
87.42	3.6436
89.1	3.6473
90.78	3.6507
92.46	3.6542
94.14	3.6576
95.82	3.6616
97.51	3.665
99.19	3.6687
100.87	3.6728
102.55	3.6768
104.23	3.6808
105.91	3.6852
107.59	3.6898
109.27	3.6945
110.95	3.6991
112.64	3.7044
114.32	3.7093
116	3.7152
117.68	3.7208
119.36	3.7267
121.04	3.7326
122.72	3.7388
124.4	3.7456
126.08	3.7521
127.77	3.7586
129.45	3.7655
131.13	3.7726
132.81	3.7797
134.49	3.7868
136.17	3.794
137.85	3.8017
139.53	3.8089
141.21	3.8163
142.89	3.824
144.58	3.8315
146.26	3.8386
147.94	3.8464
149.62	3.8541
151.3	3.8616
152.98	3.869
154.66	3.8764
156.34	3.8845
158.02	3.8919
159.71	3.8994
161.39	3.9074
163.07	3.9152
164.75	3.9229
166.43	3.9307
168.11	3.9391
169.79	3.9468
171.47	3.9552
173.15	3.9636
174.84	3.9716
176.52	3.9803
178.2	3.9893
179.88	3.998
181.56	4.007
183.24	4.0166
184.92	4.0262
186.6	4.0361
188.28	4.0466
189.97	4.0569
191.65	4.0668
193.33	4.0764
195.01	4.0857
196.69	4.0944
198.02	4.0981
0	4.0941
1.68	4.0745
3.36	4.0618
5.04	4.0497
6.72	4.0367
8.41	4.0237
10.09	4.0104
11.77	3.998
13.45	3.9862
15.13	3.9756
16.81	3.966
18.49	3.9561
20.17	3.9471
21.85	3.9384
23.54	3.9298
25.22	3.9214
26.9	3.9133
28.58	3.905
30.27	3.8972
31.95	3.8895
33.63	3.8814
35.3	3.8736
36.98	3.8659
38.67	3.8578
40.35	3.8504
42.03	3.8426
43.71	3.8349
45.4	3.8271
47.08	3.8197
48.76	3.8123
50.44	3.8042
52.12	3.7968
53.8	3.7893
55.48	3.7816
57.16	3.7741
58.84	3.7667
60.53	3.7596
62.21	3.7518
63.89	3.745
65.57	3.7379
67.25	3.7304
68.93	3.7236
70.61	3.7171
72.29	3.7106
73.97	3.7041
75.66	3.6976
77.34	3.6917
79.02	3.6858
80.7	3.6799
82.37	3.6746
84.06	3.6693
85.74	3.6641
87.42	3.6594
89.1	3.6545
90.78	3.6498
92.46	3.6455
94.14	3.6411
95.82	3.6371
97.5	3.6331
99.19	3.6287
100.87	3.6244
102.55	3.6204
104.23	3.6163
105.91	3.612
107.59	3.608
109.27	3.6039
110.95	3.6002
112.63	3.5965
114.32	3.5928
116	3.589
117.68	3.5853
119.36	3.5816
121.04	3.5776
122.72	3.5735
124.4	3.5695
126.08	3.5655
127.76	3.5618
129.44	3.5577
131.13	3.5534
132.81	3.5494
134.49	3.545
136.17	3.5404
137.85	3.5354
139.53	3.5298
141.21	3.5236
142.89	3.5171
144.57	3.5112
146.26	3.5047
147.94	3.4982
149.62	3.4914
151.3	3.4846
152.98	3.4784
154.66	3.474
156.34	3.4706
158.02	3.4672
159.7	3.4641
161.39	3.461
163.07	3.4576
164.75	3.4545
166.43	3.4508
168.11	3.4474
169.79	3.4437
171.47	3.4399
173.15	3.4362
174.83	3.4319
176.52	3.4269
178.2	3.4216
179.88	3.4151
181.56	3.4061
183.24	3.3928
184.92	3.3748
186.6	3.3534
188.28	3.3283
189.96	3.2995
191.65	3.2672
193.33	3.231
195.01	3.1891
196.69	3.1401
198.14	3.0899
198.37	3.0815
199.55	3.0313
200.05	3.0075
200.2	2.9997
0	3.009
0.54	3.0592
1.34	3.1094
1.68	3.1268
2.81	3.177
3.36	3.1975
4.94	3.2477
5.04	3.2508
6.72	3.2933
8.41	3.3289
10.09	3.3596
11.77	3.386
13.45	3.4089
15.13	3.4272
16.81	3.4415
18.49	3.4508
20.17	3.4567
21.86	3.461
23.54	3.4647
25.22	3.4688
26.9	3.4725
28.58	3.4762
30.26	3.4796
31.94	3.483
33.62	3.4864
35.3	3.4902
36.99	3.4936
38.67	3.4976
40.35	3.5016
42.03	3.506
43.71	3.5103
45.39	3.5153
47.07	3.5205
48.75	3.5264
50.43	3.532
52.11	3.5379
53.8	3.5438
55.48	3.5494
57.16	3.5556
58.84	3.5615
60.52	3.5673
62.2	3.5732
63.88	3.5788
65.56	3.5841
67.24	3.589
68.93	3.594
70.61	3.5996
72.29	3.6055
73.97	3.6111
75.65	3.6154
77.33	3.6191
79.01	3.6225
80.69	3.6256
82.37	3.629
84.06	3.6328
85.74	3.6362
87.42	3.6399
89.1	3.643
90.78	3.6467
92.46	3.6501
94.14	3.6535
95.82	3.6573
97.5	3.661
99.19	3.6644
100.87	3.6681
102.55	3.6721
104.23	3.6762
105.91	3.6799
107.59	3.6842
109.27	3.6892
110.95	3.6938
112.63	3.6985
114.32	3.7034
116	3.7087
117.68	3.7143
119.36	3.7199
121.04	3.7258
122.72	3.7317
124.4	3.7375
126.08	3.7441
127.76	3.7506
129.45	3.7574
131.13	3.7642
132.81	3.7713
134.49	3.7785
136.17	3.7856
137.85	3.7927
139.53	3.8005
141.21	3.8076
142.89	3.8147
144.58	3.8219
146.26	3.8299
147.94	3.8374
149.62	3.8448
151.3	3.8526
152.98	3.86
154.66	3.8674
156.34	3.8752
158.02	3.8829
159.71	3.8904
161.39	3.8978
163.07	3.9056
164.75	3.9133
166.43	3.9211
168.11	3.9291
169.79	3.9372
171.47	3.9453
173.15	3.9533
174.84	3.962
176.52	3.9704
178.2	3.9784
179.88	3.9871
181.56	3.9958
183.24	4.0048
184.92	4.0144
186.6	4.0237
188.28	4.0336
189.96	4.0442
191.65	4.0544
193.33	4.0643
195.01	4.0742
196.69	4.0832
198.37	4.0919
199.93	4.0978
200.16	4.0978
0	4.0941
1.68	4.0745
3.36	4.0618
5.04	4.0494
6.72	4.0367
8.41	4.0237
10.09	4.0104
11.77	3.9983
13.45	3.9868
15.13	3.9763
16.81	3.966
18.49	3.9561
20.17	3.9471
21.85	3.9388
23.53	3.9298
25.22	3.9217
26.9	3.9136
28.58	3.9053
30.26	3.8972
31.94	3.8895
33.62	3.8811
35.3	3.8736
36.98	3.8659
38.66	3.8578
40.34	3.8504
42.03	3.8426
43.71	3.8349
45.39	3.8271
47.07	3.8197
48.75	3.8123
50.43	3.8042
52.11	3.7968
53.79	3.7893
55.47	3.7816
57.15	3.7741
58.84	3.7667
60.52	3.7596
62.2	3.7518
63.88	3.7447
65.56	3.7375
67.24	3.7304
68.92	3.7236
70.6	3.7171
72.28	3.7106
73.96	3.7038
75.64	3.6976
77.33	3.6917
79.01	3.6858
80.69	3.6796
82.37	3.6743
84.05	3.669
85.73	3.6641
87.41	3.6591
89.09	3.6542
90.77	3.6498
92.45	3.6455
94.14	3.6411
95.82	3.6371
97.5	3.6331
99.18	3.6287
100.86	3.6247
102.54	3.6204
104.22	3.6163
105.9	3.612
107.58	3.6083
109.26	3.6039
110.94	3.6002
112.63	3.5965
114.31	3.5928
115.99	3.589
117.67	3.585
119.35	3.581
121.03	3.5773
122.71	3.5735
124.39	3.5695
126.07	3.5655
127.75	3.5618
129.44	3.5577
131.12	3.5534
132.8	3.5494
134.48	3.545
136.16	3.5404
137.84	3.5351
139.52	3.5292
141.2	3.5233
142.88	3.5171
144.56	3.5109
146.25	3.5044
147.93	3.4979
149.61	3.4911
151.29	3.4843
152.97	3.4781
154.65	3.4737
156.33	3.4703
158.01	3.4672
159.69	3.4641
161.37	3.461
163.05	3.4576
164.74	3.4539
166.42	3.4505
168.1	3.4471
169.78	3.4437
171.46	3.4399
173.14	3.4362
174.82	3.4319
176.5	3.4272
178.18	3.4219
179.86	3.4154
181.55	3.4061
183.23	3.3931
184.91	3.3748
186.59	3.3534
188.27	3.3283
189.95	3.2995
191.63	3.2672
193.31	3.2313
194.99	3.1897
196.67	3.1411
198.13	3.0908
198.36	3.0828
199.54	3.0326
200.04	3.0087
200.21	2.9997
0	3.0093
0.55	3.0598
1.36	3.1104
1.68	3.1265
2.81	3.1767
3.36	3.1972
4.95	3.2474
5.04	3.2502
6.72	3.2927
8.41	3.328
10.09	3.3587
11.77	3.3854
13.45	3.4086
15.13	3.4272
16.81	3.4412
18.49	3.4505
20.17	3.4564
21.85	3.4607
23.53	3.4647
25.22	3.4688
26.9	3.4725
28.58	3.4759
30.26	3.4793
31.94	3.4827
33.62	3.4861
35.3	3.4898
36.98	3.4936
38.66	3.4976
40.34	3.5013
42.03	3.5053
43.71	3.51
45.39	3.515
47.07	3.5202
48.75	3.5261
50.43	3.5317
52.11	3.5376
53.79	3.5435
55.47	3.5494
57.15	3.5553
58.84	3.5611
60.52	3.5667
62.2	3.5726
63.88	3.5785
65.56	3.5835
67.24	3.5884
68.92	3.5934
70.6	3.599
72.28	3.6052
73.97	3.6104
75.65	3.6151
77.33	3.6185
79.01	3.6219
80.69	3.6253
82.37	3.6287
84.05	3.6325
85.73	3.6362
87.41	3.6393
89.09	3.6427
90.78	3.6464
92.46	3.6501
94.14	3.6535
95.82	3.6573
97.5	3.6607
99.18	3.6644
100.86	3.6681
102.54	3.6718
104.22	3.6759
105.9	3.6799
107.59	3.6839
109.27	3.6886
110.95	3.6932
112.63	3.6982
114.31	3.7031
115.99	3.7084
117.67	3.7137
119.35	3.7196
121.03	3.7251
122.72	3.7313
124.4	3.7375
126.08	3.7441
127.76	3.7506
129.44	3.7571
131.12	3.7639
132.8	3.771
134.48	3.7782
136.16	3.785
137.84	3.7921
139.53	3.7999
141.21	3.8073
142.89	3.8147
144.57	3.8219
146.25	3.8293
147.93	3.8368
149.61	3.8445
151.29	3.8523
152.98	3.8597
154.66	3.8668
156.34	3.8746
158.02	3.8823
159.7	3.8901
161.38	3.8975
163.06	3.9053
164.74	3.913
166.42	3.9208
168.11	3.9288
169.79	3.9369
171.47	3.9446
173.15	3.9527
174.83	3.9614
176.51	3.9698
178.19	3.9781
179.87	3.9865
181.55	3.9955
183.24	4.0045
184.92	4.0138
186.6	4.0234
188.28	4.0333
189.96	4.0435
191.64	4.0535
193.32	4.0637
195	4.0736
196.69	4.0829
198.37	4.0916
199.95	4.0978
200.24	4.0981
0	4.0938
1.68	4.0745
3.36	4.0618
5.04	4.0494
6.72	4.0364
8.41	4.0234
10.09	4.0104
11.77	3.998
13.45	3.9865
15.13	3.976
16.81	3.966
18.49	3.9564
20.17	3.9474
21.85	3.9388
23.54	3.9301
25.22	3.9214
26.9	3.9133
28.58	3.905
30.26	3.8972
31.94	3.8891
33.62	3.8811
35.3	3.8733
36.98	3.8656
38.67	3.8578
40.35	3.8501
42.03	3.8423
43.71	3.8346
45.39	3.8268
47.07	3.8194
48.75	3.8116
50.43	3.8039
52.11	3.7965
53.8	3.789
55.48	3.7813
57.16	3.7738
58.84	3.7664
60.52	3.7586
62.2	3.7518
63.88	3.7444
65.56	3.7375
67.24	3.7301
68.93	3.7233
70.61	3.7168
72.29	3.7103
73.97	3.7038
75.65	3.6972
77.33	3.6914
79.01	3.6855
80.69	3.6796
82.37	3.6743
84.05	3.669
85.74	3.6638
87.42	3.6591
89.1	3.6542
90.78	3.6498
92.46	3.6455
94.14	3.6411
95.82	3.6368
97.5	3.6328
99.18	3.6284
100.87	3.6244
102.55	3.6204
104.23	3.6163
105.91	3.612
107.59	3.608
109.27	3.6036
110.95	3.5999
112.63	3.5962
114.31	3.5928
115.99	3.589
117.68	3.5853
119.36	3.581
121.04	3.5773
122.72	3.5732
124.4	3.5692
126.08	3.5655
127.76	3.5615
129.44	3.5577
131.12	3.5534
132.8	3.5491
134.49	3.5447
136.17	3.5401
137.85	3.5351
139.53	3.5295
141.21	3.5233
142.89	3.5171
144.57	3.5109
146.25	3.5044
147.93	3.4979
149.61	3.4908
151.3	3.484
152.98	3.4781
154.66	3.4737
156.34	3.47
158.02	3.4669
159.7	3.4638
161.38	3.4607
163.06	3.4576
164.74	3.4545
166.42	3.4505
168.1	3.4471
169.79	3.4437
171.47	3.4399
173.15	3.4362
174.83	3.4322
176.51	3.4272
178.19	3.4216
179.87	3.4151
181.55	3.4061
183.23	3.3928
184.91	3.3751
186.6	3.3534
188.28	3.328
189.96	3.2992
191.64	3.2672
193.32	3.231
195	3.1894
196.68	3.1408
198.13	3.0908
198.36	3.0822
199.54	3.0319
200.04	3.0081
200.21	2.9997
0	3.0205
0.56	3.0707
1.36	3.1212
2.41	3.1724
3.77	3.2232
5.44	3.2734
5.61	3.2778
7.7	3.328
10.31	3.3782
11.21	3.3931
14.87	3.4433
16.82	3.4601
22.42	3.4793
28.03	3.4936
33.63	3.5081
39.24	3.5221
44.84	3.5373
50.45	3.554
56.05	3.5726
61.66	3.5915
67.26	3.6101
72.87	3.6263
78.47	3.6399
84.08	3.6511
89.68	3.6619
95.29	3.6728
100.89	3.6852
106.5	3.6994
112.1	3.7162
117.71	3.7348
123.31	3.7555
128.92	3.7785
134.52	3.803
140.13	3.8287
145.73	3.855
151.34	3.8817
161.69	3.9307
162.55	3.935
168.15	3.962
173.76	3.989
179.36	4.0163
184.97	4.0442
190.57	4.073
196.06	4.0981
198.72	4.0981
199.72	4.0981
0	4.0857
4.84	4.0355
5.61	4.0299
11.21	3.9859
16.82	3.9508
22.42	3.9208
28.03	3.8919
33.63	3.8643
39.24	3.8368
44.84	3.8092
50.45	3.7819
56.05	3.7555
61.66	3.7295
67.26	3.7047
72.87	3.6814
78.47	3.66
84.08	3.6408
89.68	3.6238
95.29	3.6092
100.89	3.5959
106.5	3.5838
112.1	3.5717
123.27	3.5475
128.88	3.5345
128.92	3.5342
134.52	3.5193
140.13	3.5026
145.73	3.4827
151.34	3.4635
156.94	3.4499
162.55	3.4362
168.15	3.4207
173.76	3.404
179.36	3.3829
184.97	3.3373
188.23	3.2871
190.57	3.2409
192.63	3.1907
194.34	3.1405
195.78	3.0899
196.18	3.0753
197.3	3.0251
197.78	2.9988
0	3.0307
0.49	3.0815
1.25	3.1318
2.28	3.1823
3.62	3.2325
5.31	3.2831
5.61	3.2902
7.77	3.3404
10.48	3.3906
13.84	3.4387
16.82	3.4635
22.42	3.4805
28.03	3.4957
33.63	3.51
39.24	3.5246
44.84	3.5394
50.45	3.5571
56.05	3.5763
61.66	3.5949
67.26	3.6139
72.87	3.629
78.47	3.6424
84.08	3.6535
89.68	3.6644
95.29	3.6755
100.89	3.6889
106.5	3.7034
112.1	3.7208
117.71	3.74
123.31	3.7614
128.92	3.7853
134.52	3.8101
140.13	3.8361
145.73	3.8628
151.34	3.8891
156.94	3.9158
162.55	3.9428
168.15	3.9701
173.76	3.9973
179.36	4.0249
184.97	4.0531
190.57	4.0823
195.43	4.0981
197.38	4.0981
197.92	4.0981
0	4.0857
4.86	4.0355
5.61	4.0299
11.21	3.9862
16.82	3.9515
22.42	3.9211
28.03	3.8926
33.63	3.8643
39.24	3.8368
44.84	3.8095
50.45	3.7825
56.05	3.7562
61.66	3.7298
67.26	3.705
72.87	3.6814
78.47	3.6604
84.08	3.6411
89.68	3.6241
95.29	3.6095
100.89	3.5959
106.5	3.5838
112.1	3.572
117.71	3.5599
123.31	3.5475
128.92	3.5345
134.52	3.5196
140.13	3.5026
145.73	3.4827
151.34	3.4635
156.94	3.4499
162.55	3.4365
168.15	3.421
173.76	3.404
179.36	3.3829
184.97	3.337
188.22	3.2868
190.57	3.2403
192.61	3.1901
194.33	3.1398
195.76	3.0896
196.18	3.0735
197.3	3.023
197.76	2.9985
0	3.0341
0.54	3.0843
1.33	3.1349
2.37	3.1851
3.74	3.2359
5.46	3.2859
5.61	3.2896
7.75	3.3398
10.46	3.3903
11.21	3.4018
15.1	3.452
16.82	3.4635
22.42	3.4805
28.03	3.4957
33.63	3.5103
39.24	3.5249
44.84	3.5398
50.45	3.5571
56.05	3.5763
61.66	3.5949
67.26	3.6142
72.87	3.6294
78.47	3.643
84.08	3.6538
89.68	3.6644
95.29	3.6759
100.89	3.6892
106.5	3.7041
112.1	3.7211
117.71	3.74
123.31	3.762
128.92	3.7859
134.52	3.8107
140.13	3.8364
145.73	3.8628
151.34	3.8898
156.94	3.9167
162.55	3.9437
168.15	3.9704
173.76	3.9977
179.36	4.0256
184.97	4.0541
190.57	4.0829
195.38	4.0981
197.3	4.0981
197.81	4.0981
0	4.0857
4.88	4.0355
5.61	4.0299
11.21	3.9865
16.82	3.9512
22.42	3.9208
28.03	3.8926
33.63	3.8647
39.24	3.8371
44.84	3.8095
50.45	3.7825
56.05	3.7558
61.66	3.7301
67.26	3.705
72.87	3.6814
78.47	3.6604
84.08	3.6411
89.68	3.6241
95.29	3.6095
100.89	3.5959
106.5	3.5838
112.1	3.572
117.71	3.5602
123.31	3.5475
128.92	3.5345
134.52	3.5193
140.13	3.5026
145.73	3.4824
151.34	3.4635
156.94	3.4499
162.55	3.4362
168.15	3.4207
173.76	3.4037
179.36	3.3826
184.97	3.3364
188.2	3.2862
190.57	3.2384
192.63	3.1879
194.33	3.1377
195.73	3.0877
196.18	3.071
197.26	3.0205
197.69	2.9994
0	3.031
0.49	3.0819
1.27	3.133
2.32	3.1842
3.68	3.2347
5.38	3.2849
5.61	3.2908
7.77	3.341
10.48	3.3913
11.21	3.4021
15.08	3.4523
16.82	3.4638
22.42	3.4809
28.03	3.496
33.63	3.5106
39.24	3.5252
44.84	3.5401
50.45	3.5577
56.05	3.5766
61.66	3.5953
67.26	3.6142
72.87	3.6297
78.47	3.643
84.08	3.6542
89.68	3.6647
95.29	3.6762
100.89	3.6895
106.5	3.7041
112.1	3.7214
117.71	3.7406
123.31	3.7624
128.92	3.7859
134.52	3.8113
140.13	3.8374
145.73	3.8637
151.34	3.8904
156.94	3.9171
162.55	3.944
168.15	3.9713
173.76	3.9986
179.36	4.0262
184.97	4.0547
190.57	4.0835
195.31	4.0981
197.19	4.0981
197.69	4.0981
0	4.0857
4.88	4.0355
5.61	4.0299
11.21	3.9862
16.82	3.9508
22.42	3.9205
28.02	3.8922
33.63	3.8647
39.24	3.8371
44.84	3.8095
50.45	3.7825
56.05	3.7558
61.66	3.7298
67.26	3.705
72.87	3.6814
78.47	3.6604
84.08	3.6414
89.68	3.6241
95.29	3.6092
100.89	3.5959
106.5	3.5838
112.1	3.5717
117.71	3.5599
123.31	3.5475
128.92	3.5342
134.52	3.519
140.13	3.5019
145.73	3.4824
151.34	3.4635
156.94	3.4499
162.55	3.4362
168.15	3.4207
173.76	3.4037
179.36	3.3823
184.97	3.3355
188.16	3.2855
190.57	3.2372
192.61	3.187
194.31	3.1364
195.71	3.0862
196.18	3.0688
197.26	3.0183
197.61	2.9994
0	3.0313
0.49	3.0822
1.27	3.1324
2.28	3.1826
3.62	3.2331
5.31	3.2837
5.61	3.2908
7.77	3.341
10.48	3.3913
11.21	3.4024
15.1	3.4526
16.82	3.4638
22.42	3.4809
28.03	3.496
33.63	3.5106
39.24	3.5252
44.84	3.5401
50.45	3.5577
56.05	3.577
61.66	3.5956
67.26	3.6142
72.87	3.6294
78.47	3.643
84.08	3.6542
89.68	3.665
95.29	3.6765
100.89	3.6895
106.5	3.7044
112.1	3.7217
117.71	3.7406
123.31	3.7627
128.92	3.7865
134.52	3.8116
140.13	3.8377
145.73	3.864
151.34	3.8907
156.94	3.9174
162.55	3.9443
168.15	3.9713
173.76	3.9986
179.36	4.0265
184.97	4.0547
190.57	4.0838
195.28	4.0981
197.14	4.0981
197.63	4.0978
0	4.0857
4.82	4.0355
5.61	4.0296
11.21	3.9859
16.82	3.9512
22.42	3.9208
28.03	3.8922
33.63	3.8647
39.24	3.8371
44.84	3.8095
50.45	3.7825
56.05	3.7558
61.66	3.7298
67.26	3.7047
72.87	3.6814
78.47	3.6604
84.08	3.6411
89.68	3.6241
95.29	3.6095
100.89	3.5959
106.5	3.5835
112.1	3.5717
117.71	3.5599
123.31	3.5472
128.92	3.5342
134.52	3.519
140.13	3.5019
145.73	3.4824
151.34	3.4635
156.94	3.4499
162.55	3.4359
168.15	3.4204
173.76	3.4037
179.36	3.382
184.97	3.3351
188.14	3.2849
190.57	3.2362
192.59	3.1857
194.29	3.1355
195.69	3.0853
196.18	3.0664
197.24	3.0161
197.58	2.9994
0	3.0307
0.5	3.0812
1.25	3.1312
2.28	3.1814
3.61	3.2316
5.29	3.2821
5.61	3.2902
7.75	3.3404
10.46	3.3906
11.21	3.4021
15.1	3.4523
16.82	3.4635
22.42	3.4809
28.03	3.496
33.63	3.5106
39.24	3.5252
44.84	3.5401
50.45	3.5574
56.05	3.5766
61.66	3.5953
67.26	3.6145
72.87	3.6297
78.47	3.643
84.08	3.6542
89.68	3.6647
95.29	3.6762
100.89	3.6895
106.5	3.7044
112.1	3.7217
117.71	3.7416
123.31	3.7627
128.92	3.7865
134.52	3.8116
140.13	3.8374
145.73	3.864
151.34	3.8907
156.94	3.9177
162.55	3.9446
168.15	3.9716
173.76	3.9986
179.36	4.0262
184.97	4.0547
190.57	4.0838
195.26	4.0981
197.11	4.0981
197.59	4.0981
0	4.0857
4.84	4.0355
5.61	4.0293
11.21	3.9859
16.82	3.9508
22.42	3.9205
28.03	3.8919
33.63	3.8647
39.24	3.8371
44.84	3.8092
50.45	3.7822
56.05	3.7555
61.66	3.7298
67.26	3.705
72.87	3.6814
78.47	3.6604
84.08	3.6408
89.68	3.6238
95.29	3.6092
100.89	3.5959
106.5	3.5838
112.1	3.5717
117.71	3.5599
123.31	3.5472
128.92	3.5342
134.52	3.519
140.13	3.5019
145.73	3.4821
151.34	3.4635
156.94	3.4499
162.55	3.4359
168.15	3.4201
173.76	3.403
179.36	3.3816
184.97	3.3342
188.18	3.2837
190.57	3.2356
192.57	3.1854
194.25	3.1352
195.67	3.0846
196.18	3.0651
197.24	3.014
197.52	2.9997
0	3.0313
0.5	3.0822
1.27	3.1327
2.32	3.1839
3.66	3.2341
5.36	3.2843
5.61	3.2905
7.77	3.3407
10.48	3.3909
11.21	3.4027
15.17	3.453
16.82	3.4635
22.42	3.4809
28.03	3.496
33.63	3.5106
39.24	3.5252
44.84	3.5398
50.45	3.5574
56.05	3.5766
61.66	3.5956
67.26	3.6145
72.87	3.6297
78.47	3.643
84.08	3.6538
89.68	3.665
95.29	3.6765
100.89	3.6898
106.5	3.7047
112.1	3.722
117.71	3.741
123.31	3.763
128.92	3.7865
134.52	3.8116
140.13	3.838
145.73	3.8643
151.34	3.891
156.94	3.9177
162.55	3.9446
168.15	3.9716
173.76	3.9992
179.36	4.0268
184.97	4.0553
190.57	4.0845
195.24	4.0978
197.09	4.0978
197.56	4.0981
0	4.0857
4.84	4.0355
5.61	4.0296
11.21	3.9862
16.82	3.9512
22.42	3.9208
28.04	3.8926
33.65	3.8643
39.25	3.8368
44.86	3.8092
50.45	3.7822
56.05	3.7558
61.67	3.7301
67.28	3.705
72.87	3.6814
78.47	3.66
84.08	3.6408
89.68	3.6238
95.3	3.6092
100.91	3.5959
106.51	3.5838
112.12	3.5717
117.72	3.5599
123.33	3.5472
128.93	3.5342
134.54	3.5187
140.14	3.5019
145.75	3.4821
151.34	3.4635
156.94	3.4499
162.55	3.4362
168.15	3.4204
173.76	3.4027
179.36	3.3813
184.97	3.3342
188.14	3.284
190.57	3.2353
192.57	3.1845
194.25	3.1343
195.65	3.0843
196.19	3.0645
197.24	3.0133
197.52	2.9991
0	3.0307
0.49	3.0812
1.25	3.1312
2.26	3.1814
3.61	3.2316
5.27	3.2818
5.61	3.2905
7.77	3.341
10.5	3.3913
11.21	3.4024
15.13	3.4526
16.82	3.4635
22.42	3.4809
28.03	3.4957
33.63	3.5103
39.24	3.5249
44.84	3.5401
50.45	3.5574
56.05	3.5766
61.66	3.5956
67.26	3.6145
72.87	3.6297
78.47	3.6433
84.08	3.6542
89.68	3.6653
95.29	3.6765
100.89	3.6898
106.5	3.7047
112.1	3.7217
117.71	3.7416
123.31	3.7633
128.92	3.7868
134.52	3.812
140.13	3.838
145.73	3.8647
151.34	3.8913
156.94	3.918
162.55	3.945
168.15	3.9722
173.76	3.9995
179.36	4.0271
184.97	4.0556
190.57	4.0848
195.2	4.0981
197.01	4.0981
197.43	4.0981
0	4.0857
4.84	4.0355
5.61	4.0296
11.21	3.9859
16.82	3.9508
22.42	3.9205
28.03	3.8922
33.63	3.8643
39.24	3.8368
44.84	3.8095
50.45	3.7822
56.05	3.7555
61.66	3.7298
67.26	3.7047
72.87	3.6814
78.47	3.6604
84.08	3.6408
89.68	3.6238
95.29	3.6092
100.89	3.5956
106.5	3.5832
112.1	3.5714
117.71	3.5596
123.31	3.5472
128.92	3.5339
134.52	3.5187
140.13	3.5016
145.73	3.4821
151.34	3.4632
156.94	3.4495
162.55	3.4356
168.15	3.4201
173.76	3.4027
179.36	3.381
184.97	3.3333
188.1	3.2831
190.55	3.2328
190.57	3.2328
192.57	3.1826
194.25	3.1321
195.65	3.0809
196.18	3.0598
197.22	3.0096
197.43	2.9994
0	3.031
0.5	3.0819
1.25	3.1321
2.28	3.1823
3.61	3.2328
5.31	3.2831
5.61	3.2905
7.75	3.3407
10.44	3.3909
11.21	3.4024
15.13	3.4526
16.82	3.4638
22.42	3.4809
28.03	3.4964
33.63	3.5109
39.24	3.5252
44.84	3.5404
50.45	3.5577
56.05	3.577
61.66	3.5956
67.26	3.6148
72.87	3.6297
78.47	3.6433
84.08	3.6542
89.68	3.665
95.29	3.6765
100.89	3.6898
106.5	3.7047
112.1	3.722
117.71	3.7419
123.31	3.7633
128.92	3.7872
134.52	3.8123
140.13	3.838
145.73	3.8647
151.34	3.8913
156.94	3.9183
162.55	3.945
168.15	3.9722
173.76	3.9995
179.36	4.0271
184.97	4.0556
190.57	4.0848
195.2	4.0981
197.01	4.0981
197.46	4.0981
0	4.0857
4.82	4.0355
5.61	4.0296
11.21	3.9859
16.82	3.9508
22.42	3.9205
28.03	3.8919
33.63	3.8643
39.24	3.8368
44.84	3.8092
50.45	3.7822
56.05	3.7555
61.66	3.7295
67.26	3.7047
72.87	3.6814
78.47	3.66
84.08	3.6408
89.68	3.6238
95.29	3.6092
100.89	3.5956
106.5	3.5835
112.1	3.5714
117.71	3.5596
123.31	3.5472
128.92	3.5339
134.52	3.5187
140.13	3.5016
145.73	3.4818
151.34	3.4632
156.94	3.4495
162.55	3.4356
168.15	3.4201
173.76	3.4027
179.36	3.381
184.97	3.333
188.12	3.2824
190.57	3.2325
192.59	3.182
194.25	3.1318
195.63	3.0815
196.18	3.0595
197.22	3.0093
197.41	2.9997
0	3.0313
0.5	3.0831
1.29	3.1339
2.34	3.1848
3.68	3.235
5.4	3.2859
5.61	3.2908
7.77	3.3413
10.48	3.3913
11.21	3.4024
15.11	3.4526
16.82	3.4638
22.42	3.4812
28.03	3.4964
33.63	3.5109
39.24	3.5252
44.84	3.5404
50.45	3.5577
56.05	3.577
61.66	3.5959
67.26	3.6148
72.87	3.6297
78.47	3.6433
84.08	3.6542
89.68	3.665
95.29	3.6765
100.89	3.6898
106.5	3.7047
112.1	3.722
117.71	3.7419
123.31	3.7636
128.92	3.7872
134.52	3.8123
140.13	3.8383
145.73	3.8647
151.34	3.8913
156.94	3.9183
162.55	3.9453
168.15	3.9722
173.76	3.9998
179.36	4.0274
184.97	4.0556
190.57	4.0848
195.18	4.0981
196.99	4.0981
197.44	4.0981
0	4.0857
4.84	4.0355
5.61	4.0296
11.21	3.9859
16.82	3.9508
22.42	3.9205
28.03	3.8919
33.63	3.8643
39.24	3.8368
44.84	3.8092
50.45	3.7822
56.05	3.7555
61.66	3.7295
67.26	3.7047
72.87	3.6814
78.47	3.66
84.08	3.6408
89.68	3.6238
95.29	3.6092
100.89	3.5956
106.5	3.5835
112.1	3.5714
117.71	3.5596
123.31	3.5472
128.92	3.5339
134.52	3.5187
140.13	3.5016
145.73	3.4818
151.34	3.4629
156.94	3.4495
162.55	3.4356
168.15	3.4198
173.76	3.4024
179.36	3.3807
184.97	3.332
188.1	3.2818
190.55	3.2316
190.57	3.2316
192.55	3.1814
194.21	3.1308
195.6	3.0806
196.18	3.0595
197.18	3.0093
197.35	2.9997
0	3.0313
0.5	3.0822
1.27	3.1324
2.3	3.1832
3.64	3.2335
5.32	3.2837
5.61	3.2905
7.75	3.3407
10.46	3.3913
11.21	3.4027
15.15	3.453
16.82	3.4635
22.42	3.4809
28.03	3.4964
33.63	3.5106
39.24	3.5252
44.84	3.5401
50.45	3.5577
56.05	3.577
61.66	3.5956
67.26	3.6145
72.87	3.6297
78.47	3.6433
84.08	3.6542
89.68	3.665
95.29	3.6765
100.89	3.6898
106.5	3.7047
112.1	3.722
117.71	3.7419
123.31	3.7633
128.92	3.7872
134.52	3.8123
140.13	3.8383
145.73	3.8647
151.34	3.8913
156.94	3.9183
162.55	3.9453
168.15	3.9722
173.76	3.9998
179.36	4.0274
184.97	4.0556
190.57	4.0848
195.17	4.0978
196.98	4.0978
197.42	4.0981
0	4.0857
4.84	4.0355
5.6	4.0296
11.21	3.9859
16.81	3.9508
22.42	3.9205
28.02	3.8919
33.63	3.8643
39.23	3.8368
44.84	3.8095
50.45	3.7822
56.05	3.7555
61.66	3.7298
67.26	3.7047
72.87	3.6811
78.47	3.66
84.08	3.6408
89.68	3.6238
95.29	3.6089
100.89	3.5956
106.5	3.5835
112.1	3.5714
117.71	3.5596
123.31	3.5472
128.92	3.5339
134.52	3.5187
140.13	3.5013
145.75	3.4818
151.35	3.4632
156.96	3.4495
162.56	3.4356
168.17	3.4198
173.76	3.4024
179.36	3.381
184.97	3.3324
188.1	3.2824
190.55	3.2322
190.57	3.2319
192.57	3.1814
194.23	3.1312
195.61	3.0809
196.18	3.058
197.22	3.0078
197.37	2.9997
0	3.0598
0.22	3.0598
0.9	3.1104
1.81	3.1612
3.01	3.2114
4.54	3.2617
5.62	3.2914
7.79	3.3417
10.52	3.3919
11.23	3.4033
15.21	3.4533
16.83	3.4638
22.44	3.4809
28.04	3.4964
33.65	3.5106
39.25	3.5252
44.86	3.5404
50.46	3.5577
56.07	3.577
61.67	3.5959
67.28	3.6148
72.88	3.6297
78.49	3.6433
84.09	3.6542
89.7	3.665
95.3	3.6768
100.91	3.6901
106.5	3.705
112.1	3.7224
117.71	3.7422
123.31	3.7639
128.92	3.7875
134.52	3.8126
140.13	3.8386
145.73	3.8653
151.34	3.8919
156.94	3.9186
162.55	3.9456
168.15	3.9729
173.76	4.0001
179.36	4.0277
184.97	4.0562
190.57	4.0854
195.13	4.0978
196.9	4.0978
197.32	4.0981
0	4.0857
4.82	4.0355
5.61	4.0296
11.21	3.9859
16.82	3.9508
22.42	3.9205
28.03	3.8913
33.63	3.8637
39.24	3.8364
44.84	3.8089
50.45	3.7819
56.05	3.7552
61.66	3.7292
67.26	3.7047
72.87	3.6811
78.47	3.66
84.08	3.6405
89.68	3.6238
95.29	3.6089
100.89	3.5956
106.5	3.5835
112.1	3.5714
117.71	3.5593
123.31	3.5469
128.92	3.5339
134.52	3.5187
140.13	3.5013
145.73	3.4815
151.34	3.4632
156.94	3.4495
162.55	3.4356
168.15	3.4198
173.76	3.4024
179.36	3.3807
184.97	3.3324
188.07	3.2824
190.51	3.2322
190.57	3.2313
192.55	3.1811
194.21	3.1308
195.6	3.08
196.18	3.0571
197.2	3.0068
197.35	2.9991
0	3.0307
0.5	3.0815
1.25	3.1315
2.28	3.1823
3.62	3.2328
5.31	3.2834
5.61	3.2905
7.73	3.3407
10.46	3.3909
11.21	3.4027
15.15	3.453
16.82	3.4635
22.42	3.4809
28.03	3.4964
33.63	3.5106
39.24	3.5252
44.84	3.5401
50.45	3.5577
56.05	3.577
61.66	3.5956
67.26	3.6148
72.87	3.6297
78.47	3.6433
84.08	3.6542
89.68	3.665
95.29	3.6768
100.89	3.6901
106.5	3.705
112.1	3.7224
117.71	3.7422
123.31	3.7636
128.92	3.7875
134.52	3.8126
140.13	3.8386
145.73	3.865
151.34	3.8916
156.94	3.9186
162.55	3.9456
168.15	3.9725
173.76	3.9998
179.36	4.0277
184.97	4.0562
190.57	4.0854
195.14	4.0981
196.92	4.0981
197.36	4.0978
0	4.0848
4.95	4.0345
5.61	4.0296
11.21	3.9859
16.82	3.9508
22.42	3.9205
28.03	3.8919
33.63	3.8643
39.24	3.8368
44.84	3.8092
50.45	3.7822
56.05	3.7555
61.66	3.7295
67.26	3.7047
72.87	3.6811
78.47	3.66
84.08	3.6408
89.68	3.6238
95.29	3.6092
100.89	3.5956
106.5	3.5832
112.1	3.5714
117.71	3.5596
123.31	3.5469
128.92	3.5339
134.52	3.5187
140.13	3.5013
145.73	3.4818
151.34	3.4632
156.94	3.4495
162.55	3.4356
168.15	3.4198
173.76	3.4024
179.36	3.3807
184.97	3.3317
188.1	3.2815
190.53	3.2313
190.57	3.2307
192.55	3.1804
194.19	3.1302
195.6	3.0794
196.18	3.0555
197.2	3.0053
197.31	2.9997
0	3.0319
0.5	3.0831
1.27	3.1333
2.32	3.1839
3.64	3.2344
5.38	3.2855
5.61	3.2914
7.79	3.342
10.52	3.3922
11.21	3.403
15.11	3.453
16.82	3.4638
22.42	3.4812
28.03	3.4964
33.63	3.5109
39.24	3.5255
44.84	3.5404
50.45	3.558
56.05	3.5776
61.66	3.5959
67.26	3.6148
72.87	3.63
78.47	3.6436
84.08	3.6545
89.68	3.6653
95.29	3.6768
100.89	3.6901
106.5	3.705
112.1	3.7227
117.71	3.7425
123.31	3.7639
128.92	3.7878
134.52	3.8129
140.13	3.8389
145.73	3.8653
151.34	3.8919
156.94	3.9189
162.55	3.9459
168.15	3.9729
173.76	4.0001
179.36	4.028
184.97	4.0566
190.57	4.0857
195.12	4.0981
196.89	4.0981
197.3	4.0981
0	4.0857
4.82	4.0355
5.61	4.0296
11.21	3.9856
16.82	3.9505
22.42	3.9202
28.02	3.8916
33.63	3.864
39.24	3.8364
44.84	3.8089
50.45	3.7822
56.05	3.7555
61.66	3.7295
67.26	3.7047
72.87	3.6811
78.47	3.66
84.08	3.6408
89.68	3.6238
95.29	3.6092
100.89	3.5956
106.5	3.5835
112.1	3.5714
117.71	3.5596
123.31	3.5469
128.92	3.5336
134.52	3.5181
140.13	3.5013
145.73	3.4815
151.34	3.4629
156.94	3.4492
162.55	3.4356
168.15	3.4198
173.76	3.4024
179.36	3.3804
184.97	3.3314
188.07	3.2812
190.51	3.231
190.57	3.23
192.53	3.1798
194.18	3.1296
195.54	3.0794
196.18	3.0533
197.22	3.0025
197.3	2.9988
0	3.0307
0.49	3.0819
1.25	3.1324
2.28	3.1826
3.62	3.2335
5.32	3.284
5.61	3.2908
7.75	3.341
10.46	3.3916
11.21	3.4027
15.11	3.453
16.82	3.4638
22.42	3.4812
28.03	3.4964
33.63	3.5109
39.24	3.5258
44.84	3.5407
50.45	3.5577
56.05	3.577
61.66	3.5956
67.26	3.6145
72.87	3.6297
78.47	3.6433
84.08	3.6542
89.68	3.6653
95.29	3.6768
100.89	3.6901
106.5	3.705
112.1	3.7227
117.71	3.7422
123.31	3.7639
128.92	3.7878
134.52	3.8129
140.13	3.8386
145.73	3.865
151.34	3.8916
156.94	3.9186
162.55	3.9456
168.15	3.9729
173.76	4.0001
179.36	4.028
184.97	4.0562
190.57	4.0857
195.11	4.0981
196.88	4.0981
197.3	4.0981
0	4.0838
5.06	4.0336
5.61	4.0296
11.21	3.9859
16.82	3.9508
22.42	3.9208
28.03	3.8919
33.63	3.864
39.24	3.8364
44.84	3.8089
50.45	3.7819
56.05	3.7552
61.66	3.7295
67.26	3.7047
72.87	3.6811
78.47	3.66
84.08	3.6408
89.68	3.6238
95.29	3.6092
100.89	3.5956
106.5	3.5835
112.1	3.5714
117.71	3.5596
123.31	3.5472
128.92	3.5339
134.52	3.5187
140.13	3.5016
145.73	3.4818
151.34	3.4629
156.94	3.4492
162.55	3.4353
168.15	3.4198
173.76	3.4021
179.36	3.3804
184.97	3.3314
188.07	3.2812
190.5	3.231
190.57	3.2297
192.53	3.1795
194.18	3.1293
195.56	3.0791
196.18	3.0533
197.2	3.0031
197.28	2.9997
0	3.0313
0.5	3.0822
1.27	3.1324
2.3	3.1832
3.64	3.2338
5.34	3.2843
5.61	3.2908
7.75	3.341
10.46	3.3913
11.21	3.4027
15.13	3.453
16.82	3.4641
22.42	3.4812
28.03	3.4964
33.63	3.5106
39.24	3.5252
44.84	3.5401
50.45	3.5577
56.05	3.577
61.66	3.5959
67.26	3.6148
72.87	3.63
78.47	3.6433
84.08	3.6545
89.68	3.6653
95.29	3.6768
100.89	3.6901
106.5	3.7053
112.1	3.7227
117.71	3.7422
123.31	3.7639
128.92	3.7878
134.52	3.8132
140.13	3.8389
145.73	3.8656
151.34	3.8922
156.94	3.9189
162.55	3.9459
168.15	3.9732
173.76	4.0004
179.36	4.028
184.97	4.0566
190.57	4.0857
195.1	4.0981
196.85	4.0981
197.26	4.0981
0	4.0857
4.82	4.0355
5.61	4.0296
11.21	3.9859
16.82	3.9508
22.42	3.9205
28.03	3.8919
33.63	3.8643
39.24	3.8368
44.84	3.8092
50.45	3.7819
56.05	3.7555
61.66	3.7295
67.26	3.7044
72.87	3.6811
78.47	3.66
84.08	3.6408
89.68	3.6238
95.29	3.6092
100.89	3.5956
106.5	3.5835
112.1	3.5714
117.71	3.5596
123.31	3.5472
128.92	3.5336
134.52	3.5184
140.13	3.5013
145.73	3.4815
151.34	3.4629
156.94	3.4492
162.55	3.4356
168.15	3.4198
173.76	3.4024
179.36	3.3804
184.97	3.3311
188.05	3.2809
190.48	3.2307
190.57	3.2291
192.53	3.1789
194.18	3.1284
195.54	3.0784
196.18	3.0524
197.18	3.0019
197.26	2.9985
0	3.0304
0.5	3.0825
1.27	3.1333
2.32	3.1845
3.68	3.2347
5.38	3.2855
5.61	3.2908
7.75	3.341
10.46	3.3913
11.21	3.4027
15.11	3.453
16.82	3.4638
22.42	3.4812
28.03	3.4964
33.63	3.5109
39.24	3.5255
44.84	3.5407
50.45	3.558
56.05	3.5776
61.66	3.5959
67.26	3.6148
72.87	3.6297
78.47	3.6436
84.08	3.6545
89.68	3.6653
95.29	3.6768
100.89	3.6901
106.5	3.7053
112.1	3.7227
117.71	3.7422
123.31	3.7642
128.92	3.7881
134.52	3.8129
140.13	3.8389
145.73	3.8656
151.34	3.8922
156.94	3.9189
162.55	3.9459
168.15	3.9732
173.76	4.0004
179.36	4.028
184.97	4.0566
190.57	4.0857
195.09	4.0981
196.84	4.0981
197.27	4.0981
0	4.0857
4.82	4.0355
5.61	4.0296
11.21	3.9859
16.82	3.9508
22.42	3.9205
28.03	3.8919
33.63	3.8643
39.24	3.8368
44.84	3.8089
50.45	3.7819
56.05	3.7555
61.66	3.7295
67.26	3.7047
72.87	3.6811
78.47	3.6597
84.08	3.6408
89.68	3.6238
95.29	3.6089
100.89	3.5956
106.5	3.5832
112.1	3.5714
117.71	3.5593
123.31	3.5469
128.92	3.5336
134.52	3.5184
140.13	3.5013
145.73	3.4815
151.34	3.4629
156.94	3.4492
162.55	3.4353
168.15	3.4198
173.76	3.4024
179.36	3.3801
184.97	3.3305
188.07	3.2803
190.5	3.23
190.57	3.2288
192.53	3.1783
194.18	3.1281
195.54	3.0778
196.18	3.0515
197.24	2.9988
0	3.0304
0.5	3.0825
1.29	3.1333
2.32	3.1839
3.66	3.2341
5.34	3.2843
5.61	3.2908
