Repository: tigaperiode/Battery-Modeling

# Battery3
Get constant voltage (CV) capacity gain from the CV step from constant current/constant voltage (CCCV) charge and CC discharge cycling data

This program was written in conjunction with the publication ''Roby Gauthier et al 2022 J. Electrochem. Soc. 169 020518'', which can be found at https://iopscience.iop.org/article/10.1149/1945-7111/ac4b82/meta.

File: Battery3-main/Input/83758_VQ.txt (part 27 of 98)
RBG_CYC_83758_Nw_c0_41V_40C_180416_Lowercutoff_100DOD_C3C3_0000_11_3 (300407 Points)
Capacity (mAh)	Voltage (V)
50.44	3.7744
56.05	3.7472
61.65	3.7208
67.26	3.6954
72.86	3.6715
78.47	3.6501
84.07	3.6312
89.68	3.6148
95.28	3.5999
100.91	3.5866
106.51	3.5735
112.12	3.5611
121.27	3.5391
123.31	3.5339
128.91	3.5181
134.52	3.5004
140.12	3.4802
145.73	3.4619
151.33	3.4483
156.94	3.4337
162.54	3.4176
168.15	3.3993
173.75	3.3751
178.84	3.3249
179.36	3.3178
182.22	3.2672
184.5	3.217
184.96	3.2062
186.76	3.156
188.27	3.1057
189.54	3.0546
190.57	3.0065
190.68	2.9994
0	3.0366
0.56	3.0887
1.36	3.1389
2.43	3.1894
3.77	3.2397
5.49	3.2899
5.61	3.2927
7.75	3.3429
10.44	3.3931
11.21	3.4052
15.1	3.4554
16.81	3.4666
22.42	3.4843
28.02	3.5001
33.63	3.5146
39.23	3.5292
44.84	3.5447
50.44	3.5627
56.05	3.5822
61.65	3.6008
67.26	3.6204
72.86	3.6359
78.47	3.6498
84.07	3.6616
89.68	3.6737
95.28	3.687
100.89	3.7022
106.49	3.7202
112.1	3.7403
117.7	3.7627
123.31	3.7872
128.91	3.8129
134.52	3.8395
140.12	3.8668
145.73	3.8941
151.33	3.9214
156.94	3.949
162.54	3.9772
168.15	4.0057
173.75	4.0345
179.36	4.0637
184.96	4.0935
188.68	4.0978
190.25	4.0978
190.69	4.0978
0	4.0476
2.56	4.0476
5.6	4.0187
11.21	3.9797
16.81	3.9474
22.42	3.9167
28.02	3.8873
33.63	3.8581
39.23	3.8299
44.84	3.8017
50.44	3.7738
56.05	3.7468
61.65	3.7202
67.26	3.6948
72.86	3.6712
78.47	3.6501
84.07	3.6306
89.68	3.6145
95.28	3.5996
100.89	3.5863
106.49	3.5732
112.1	3.5608
117.7	3.5478
123.31	3.5336
128.91	3.5177
134.52	3.5001
140.12	3.4793
145.73	3.4616
151.33	3.448
156.94	3.4337
162.54	3.4173
168.15	3.3987
173.75	3.3745
178.78	3.3243
179.36	3.3159
182.18	3.2657
184.46	3.2155
184.96	3.2034
186.76	3.1529
188.23	3.1029
189.49	3.0527
190.51	3.0025
190.57	3.0009
190.59	2.9991
0	3.0326
0.5	3.084
1.27	3.1343
2.3	3.1845
3.64	3.2353
5.34	3.2855
5.61	3.2924
7.75	3.3429
10.46	3.3934
11.21	3.4052
15.1	3.4554
16.81	3.4666
22.42	3.4843
28.02	3.5001
33.63	3.5146
39.23	3.5295
44.84	3.5447
50.44	3.5624
56.05	3.5822
61.65	3.6011
67.26	3.6204
72.86	3.6359
78.47	3.6498
84.07	3.6619
89.68	3.6737
95.28	3.687
100.89	3.7022
106.49	3.7202
112.1	3.74
117.7	3.7627
123.31	3.7872
128.91	3.8129
134.52	3.8395
140.12	3.8668
145.73	3.8941
151.33	3.9214
156.94	3.949
162.54	3.9775
168.15	4.0057
173.75	4.0342
179.36	4.0637
184.96	4.0935
188.67	4.0978
190.25	4.0978
190.65	4.0978
0	4.0848
3.9	4.0345
5.61	4.0197
11.21	3.9803
16.81	3.9477
22.42	3.9174
28.02	3.8879
33.63	3.8585
39.23	3.8302
44.84	3.8023
50.44	3.7744
56.05	3.7472
61.65	3.7205
67.26	3.6954
72.86	3.6715
78.47	3.6501
84.07	3.6312
89.68	3.6145
95.28	3.5996
100.89	3.5866
106.49	3.5735
112.1	3.5608
117.7	3.5478
123.31	3.5339
128.91	3.5177
134.52	3.5001
140.12	3.4799
145.73	3.4619
151.33	3.448
156.94	3.4337
162.54	3.4176
168.15	3.399
173.75	3.3748
178.86	3.3243
179.36	3.3169
182.2	3.2666
184.5	3.2164
184.96	3.2049
186.78	3.1541
188.29	3.1029
189.56	3.0527
190.57	3.0047
190.64	2.9991
0	3.0326
0.5	3.084
1.29	3.1343
2.32	3.1848
3.64	3.235
5.32	3.2852
5.6	3.2924
7.73	3.3426
10.43	3.3928
11.21	3.4052
15.1	3.4554
16.81	3.4666
22.42	3.4843
28.02	3.5001
33.63	3.5146
39.23	3.5295
44.84	3.5447
50.44	3.5624
56.05	3.5819
61.65	3.6008
67.26	3.6204
72.86	3.6359
78.47	3.6498
84.07	3.6619
89.68	3.6737
95.28	3.687
100.89	3.7025
106.49	3.7202
112.1	3.74
117.7	3.7627
123.31	3.7872
128.91	3.8129
134.52	3.8395
140.12	3.8668
145.73	3.8941
151.33	3.9214
156.94	3.9493
162.54	3.9775
168.15	4.0057
173.75	4.0345
179.36	4.0637
184.96	4.0938
188.66	4.0978
190.22	4.0978
190.62	4.0978
0	4.0848
3.92	4.0342
5.61	4.0197
11.21	3.98
16.81	3.9474
22.42	3.9174
28.02	3.8876
33.63	3.8585
39.23	3.8299
44.84	3.8023
50.44	3.7744
56.05	3.7468
61.65	3.7205
67.26	3.6951
72.86	3.6715
78.47	3.6501
84.07	3.6309
89.68	3.6145
95.28	3.5996
100.89	3.5866
106.49	3.5735
112.1	3.5608
117.7	3.5478
123.31	3.5339
128.91	3.5177
134.52	3.5001
140.12	3.4799
145.73	3.4619
151.33	3.448
156.94	3.4337
162.54	3.4173
168.15	3.399
173.75	3.3748
178.78	3.3246
179.36	3.3165
182.2	3.2663
184.48	3.2158
184.96	3.2046
186.72	3.1544
188.25	3.1039
189.52	3.0527
190.57	3.0031
190.63	2.9991
0	3.0326
0.49	3.0831
1.25	3.1336
2.28	3.1839
3.61	3.2341
5.27	3.2843
5.61	3.2927
7.75	3.3429
10.43	3.3931
11.21	3.4052
15.08	3.4554
16.82	3.4666
22.42	3.4843
28.02	3.5001
33.63	3.515
39.23	3.5295
44.84	3.5447
50.44	3.5627
56.05	3.5822
61.65	3.6008
67.26	3.6204
72.86	3.6362
78.47	3.6498
84.07	3.6619
89.68	3.6737
95.28	3.6873
100.89	3.7025
106.49	3.7202
112.1	3.7403
117.7	3.763
123.31	3.7872
128.91	3.8132
134.52	3.8399
140.12	3.8671
145.73	3.8944
151.33	3.9217
156.94	3.9496
162.54	3.9775
168.15	4.006
173.75	4.0345
179.36	4.0643
184.96	4.0941
188.63	4.0978
190.18	4.0978
190.57	4.0978
0	4.0848
3.9	4.0345
5.61	4.0194
11.21	3.98
16.81	3.9477
22.42	3.9174
28.02	3.8876
33.63	3.8585
39.23	3.8302
44.84	3.8023
50.44	3.7741
56.05	3.7468
61.65	3.7205
67.26	3.6951
72.86	3.6715
78.47	3.6501
84.07	3.6312
89.68	3.6145
95.28	3.5996
100.89	3.5863
106.49	3.5735
112.1	3.5611
117.7	3.5475
123.31	3.5336
128.91	3.5177
134.52	3.5001
140.12	3.4793
145.73	3.4619
151.33	3.448
156.94	3.4337
162.54	3.4173
168.15	3.399
173.75	3.3748
178.78	3.3246
179.36	3.3159
182.2	3.2657
184.46	3.2155
184.96	3.204
186.74	3.1538
188.23	3.1036
189.49	3.0533
190.53	3.0028
190.57	3.0013
190.61	2.9994
0	3.0323
0.5	3.0828
1.27	3.1339
2.3	3.1842
3.62	3.2347
5.32	3.2852
5.61	3.2924
7.73	3.3426
10.43	3.3928
11.21	3.4049
15.06	3.4551
16.81	3.4666
22.42	3.4843
28.02	3.5001
33.63	3.5146
39.23	3.5295
44.84	3.5447
50.44	3.5627
56.05	3.5822
61.65	3.6008
67.26	3.6204
72.86	3.6359
78.47	3.6498
84.07	3.6619
89.68	3.6737
95.28	3.6873
100.89	3.7025
106.49	3.7205
112.1	3.7403
117.7	3.7627
123.31	3.7872
128.91	3.8132
134.52	3.8395
140.12	3.8668
145.73	3.8944
151.33	3.922
156.94	3.9493
162.54	3.9775
168.15	4.006
173.75	4.0345
179.36	4.064
184.96	4.0938
188.64	4.0978
190.19	4.0978
190.62	4.0978
0	4.0845
3.89	4.0345
5.6	4.0197
11.21	3.9803
16.81	3.9477
22.42	3.9171
28.02	3.8876
33.63	3.8585
39.23	3.8299
44.84	3.802
50.44	3.7744
56.05	3.7468
61.65	3.7202
67.26	3.6948
72.86	3.6715
78.47	3.6498
84.07	3.6309
89.68	3.6145
95.28	3.5996
100.89	3.5863
106.49	3.5732
112.1	3.5608
117.7	3.5475
123.31	3.5336
128.91	3.5177
134.52	3.4998
140.12	3.4793
145.73	3.4616
151.33	3.448
156.94	3.4334
162.54	3.417
168.15	3.3987
173.75	3.3745
178.74	3.3243
179.36	3.3153
182.18	3.2651
184.46	3.2145
184.96	3.2028
186.74	3.1525
188.22	3.1023
189.49	3.0521
190.51	3.0009
190.55	2.9994
0	3.0326
0.5	3.0831
1.25	3.1333
2.3	3.1842
3.62	3.235
5.31	3.2852
5.6	3.2921
7.73	3.3423
10.41	3.3925
11.21	3.4049
15.06	3.4554
16.81	3.4666
22.42	3.4843
28.02	3.5001
33.63	3.5146
39.23	3.5295
44.84	3.5444
50.44	3.5624
56.05	3.5822
61.65	3.6011
67.26	3.6204
72.86	3.6359
78.47	3.6498
84.07	3.6619
89.68	3.6737
95.28	3.6873
100.89	3.7025
106.49	3.7202
112.1	3.7403
117.7	3.7627
123.31	3.7872
128.91	3.8132
134.52	3.8399
140.12	3.8668
145.73	3.8944
151.33	3.922
156.94	3.9496
162.54	3.9775
168.15	4.006
173.75	4.0349
179.36	4.064
184.96	4.0941
188.62	4.0978
190.18	4.0978
190.63	4.0978
0	4.0848
3.9	4.0345
5.6	4.0194
11.21	3.9803
16.81	3.9477
22.42	3.9174
28.02	3.8879
33.63	3.8588
39.23	3.8302
44.84	3.8023
50.44	3.7744
56.05	3.7472
61.65	3.7208
67.26	3.6951
72.86	3.6715
78.47	3.6498
84.07	3.6309
89.68	3.6145
95.28	3.5996
100.89	3.5866
106.49	3.5735
112.1	3.5605
117.7	3.5475
123.31	3.5336
128.91	3.5177
134.52	3.4998
140.12	3.4793
145.73	3.4616
151.33	3.448
156.94	3.4334
162.54	3.4173
168.15	3.3987
173.75	3.3742
178.76	3.324
179.36	3.3153
182.18	3.2651
184.44	3.2149
184.96	3.2028
186.74	3.1525
188.23	3.102
189.49	3.0518
190.51	3.0013
190.55	2.9991
0	3.0326
0.5	3.0831
1.25	3.1333
2.3	3.1842
3.64	3.235
5.32	3.2855
5.6	3.2924
7.73	3.3426
10.44	3.3931
11.21	3.4052
15.08	3.4554
16.81	3.4666
22.42	3.4843
28.02	3.5001
33.63	3.5146
39.23	3.5292
44.84	3.5447
50.44	3.5627
56.05	3.5822
61.65	3.6008
67.26	3.6204
72.86	3.6359
78.47	3.6498
84.07	3.6619
89.68	3.6737
95.28	3.6873
100.89	3.7025
106.49	3.7202
112.1	3.7403
117.7	3.763
123.31	3.7875
128.91	3.8132
134.52	3.8399
140.12	3.8671
145.73	3.8944
151.33	3.922
156.94	3.9496
162.54	3.9778
168.15	4.006
173.75	4.0349
179.36	4.0643
184.96	4.0941
188.61	4.0978
190.16	4.0978
190.56	4.0978
0	4.0845
3.87	4.0345
5.6	4.0194
11.21	3.98
16.81	3.9477
22.42	3.9171
28.02	3.8876
33.63	3.8585
39.23	3.8299
44.84	3.802
50.44	3.7741
56.05	3.7468
61.65	3.7202
67.26	3.6951
72.86	3.6715
78.47	3.6498
84.07	3.6309
89.68	3.6145
95.28	3.5996
100.89	3.5863
106.49	3.5735
112.1	3.5608
117.7	3.5475
123.31	3.5336
128.91	3.5177
134.52	3.4998
140.12	3.479
145.73	3.4616
151.33	3.4477
156.94	3.4334
162.54	3.4173
168.15	3.3987
173.75	3.3745
178.72	3.3243
179.36	3.3153
182.18	3.2648
184.46	3.2145
184.96	3.2021
186.76	3.1519
188.23	3.1017
189.49	3.0515
190.51	3.0009
190.53	2.9994
0	3.0326
0.5	3.0837
1.29	3.1346
2.34	3.1857
3.68	3.2359
5.34	3.2862
5.61	3.2924
7.75	3.3426
10.44	3.3931
11.21	3.4049
15.06	3.4551
16.81	3.4666
22.42	3.4843
28.02	3.5001
33.63	3.515
39.23	3.5295
44.84	3.5447
50.44	3.5624
56.05	3.5822
61.65	3.6011
67.26	3.6204
72.86	3.6359
78.47	3.6498
84.07	3.6619
89.68	3.6737
95.28	3.6873
100.89	3.7025
106.49	3.7205
112.1	3.7406
117.7	3.763
123.31	3.7875
128.91	3.8132
134.52	3.8402
140.12	3.8674
145.73	3.8944
151.33	3.922
156.94	3.9499
162.54	3.9778
168.15	4.006
173.75	4.0355
179.36	4.0646
184.96	4.0944
188.58	4.0978
190.11	4.0978
190.49	4.0978
0	4.0848
3.89	4.0345
5.6	4.0194
11.21	3.98
16.81	3.9477
22.42	3.9174
28.02	3.8876
33.63	3.8585
39.23	3.8302
44.84	3.802
50.44	3.7741
56.05	3.7468
61.65	3.7202
67.26	3.6951
72.86	3.6715
78.47	3.6501
84.07	3.6309
89.68	3.6145
95.28	3.5993
100.89	3.5863
106.49	3.5732
112.1	3.5608
117.7	3.5475
123.31	3.5336
128.91	3.5177
134.52	3.4998
140.12	3.4793
145.73	3.4616
151.33	3.448
156.94	3.4334
162.54	3.4173
168.15	3.3987
173.75	3.3742
178.76	3.3234
179.36	3.315
182.16	3.2648
184.44	3.2145
184.96	3.2015
186.74	3.1513
188.25	3.1005
189.49	3.0502
190.53	2.9994
0	3.0329
0.49	3.0831
1.25	3.1343
2.3	3.1845
3.62	3.235
5.31	3.2852
5.61	3.293
7.77	3.3432
10.46	3.3934
11.21	3.4052
15.06	3.4554
16.81	3.4666
22.42	3.4843
28.02	3.5001
33.63	3.515
39.23	3.5295
44.84	3.5447
50.44	3.5627
56.05	3.5822
61.65	3.6011
67.26	3.6204
72.86	3.6359
78.47	3.6498
84.07	3.6619
89.68	3.6737
95.28	3.6873
100.89	3.7025
106.49	3.7208
112.1	3.7403
117.7	3.763
123.31	3.7878
128.91	3.8135
134.52	3.8402
140.12	3.8674
145.73	3.895
151.33	3.922
156.94	3.9502
162.54	3.9781
168.15	4.0066
173.75	4.0352
179.36	4.0646
184.96	4.0944
188.56	4.0978
190.1	4.0978
190.48	4.0978
0	4.0848
3.89	4.0345
5.61	4.0194
11.21	3.98
16.81	3.9477
22.42	3.9171
28.02	3.8876
33.63	3.8585
39.23	3.8299
44.84	3.802
50.44	3.7741
56.05	3.7468
61.65	3.7205
67.26	3.6948
72.86	3.6715
78.47	3.6498
84.07	3.6306
89.68	3.6145
95.28	3.5996
100.89	3.5863
106.49	3.5732
112.1	3.5605
117.7	3.5475
123.31	3.5336
128.91	3.5174
134.52	3.4998
140.12	3.479
145.73	3.4616
151.33	3.4477
156.94	3.4334
162.54	3.417
168.15	3.3984
173.75	3.3742
178.72	3.324
179.36	3.3144
182.18	3.2641
184.44	3.2139
184.96	3.2012
186.74	3.1504
188.23	3.0998
189.47	3.0496
190.5	2.9994
0	3.0326
0.49	3.0828
1.27	3.1333
2.28	3.1835
3.61	3.2338
5.29	3.284
5.6	3.2921
7.75	3.3426
10.43	3.3928
11.21	3.4049
15.04	3.4551
16.81	3.4666
22.42	3.4843
28.02	3.5001
33.63	3.515
39.23	3.5295
44.84	3.5447
50.44	3.5627
56.05	3.5822
61.65	3.6011
67.26	3.6204
72.86	3.6362
78.47	3.6498
84.07	3.6619
89.68	3.674
95.28	3.6873
100.89	3.7025
106.49	3.7205
112.1	3.7406
117.7	3.763
123.31	3.7878
128.91	3.8135
134.52	3.8402
140.12	3.8674
145.73	3.8947
151.33	3.9223
156.94	3.9499
162.54	3.9778
168.15	4.0066
173.75	4.0352
179.36	4.0643
184.96	4.0944
188.58	4.0978
190.12	4.0978
190.55	4.0978
0	4.0845
3.89	4.0345
5.6	4.0197
11.21	3.9803
16.81	3.9477
22.42	3.9174
28.02	3.8879
33.63	3.8585
39.23	3.8302
44.84	3.802
50.44	3.7744
56.05	3.7468
61.65	3.7205
67.26	3.6951
72.86	3.6715
78.47	3.6498
84.07	3.6309
89.68	3.6145
95.28	3.5996
100.89	3.5863
106.49	3.5735
112.1	3.5608
117.7	3.5475
123.31	3.5336
128.91	3.5177
134.52	3.4998
140.12	3.4793
145.73	3.4613
151.33	3.4477
156.94	3.4334
162.54	3.4173
168.15	3.3987
173.75	3.3742
178.74	3.324
179.36	3.315
182.18	3.2645
184.44	3.2145
184.96	3.2018
186.74	3.1516
188.23	3.1014
189.47	3.0509
190.51	3.0003
190.53	2.9991
0	3.0524
0.15	3.0524
0.77	3.1029
1.63	3.1532
2.75	3.2034
4.22	3.2536
5.6	3.2924
7.75	3.3426
10.37	3.3928
11.21	3.4061
15.1	3.4561
16.81	3.4669
22.42	3.4846
28.02	3.5001
33.63	3.515
39.23	3.5295
44.84	3.545
50.44	3.563
58.96	3.5925
61.65	3.6015
67.26	3.6204
72.86	3.6362
78.47	3.6501
84.07	3.6622
89.68	3.674
95.28	3.6876
100.89	3.7031
106.49	3.7211
112.1	3.7416
117.7	3.7636
123.31	3.7881
128.91	3.8141
134.52	3.8408
140.12	3.8681
145.73	3.8953
151.33	3.9226
156.94	3.9505
162.54	3.9787
168.15	4.0073
173.75	4.0358
179.36	4.0649
184.96	4.095
188.49	4.0978
190.01	4.0978
190.41	4.0978
0	4.0838
3.98	4.0336
5.61	4.0194
11.21	3.9803
16.82	3.9477
22.42	3.9171
28.02	3.8876
33.63	3.8585
39.23	3.8302
44.84	3.802
50.44	3.7741
56.05	3.7468
61.65	3.7202
67.26	3.6948
72.86	3.6715
78.47	3.6501
84.07	3.6309
89.68	3.6145
95.28	3.5996
100.89	3.5863
106.49	3.5732
112.1	3.5605
117.7	3.5475
123.31	3.5336
128.91	3.5177
134.52	3.4998
140.12	3.479
145.73	3.4613
151.33	3.4477
156.94	3.4334
162.54	3.417
168.15	3.3984
173.75	3.3739
178.71	3.3237
179.36	3.3144
182.16	3.2641
184.42	3.2139
184.96	3.2009
186.72	3.1507
188.22	3.1005
189.47	3.0496
190.48	2.9997
0	3.0332
0.5	3.0834
1.25	3.1336
2.28	3.1842
3.62	3.2347
5.31	3.2849
5.61	3.293
7.79	3.3435
10.48	3.3937
11.21	3.4049
15.08	3.4554
16.81	3.4666
22.42	3.4843
28.02	3.5001
33.63	3.515
39.23	3.5295
44.84	3.5447
50.44	3.5627
56.05	3.5822
61.65	3.6011
67.26	3.6204
72.86	3.6362
78.47	3.6498
84.07	3.6619
89.68	3.674
95.28	3.6876
100.89	3.7028
106.49	3.7208
112.1	3.7406
117.7	3.7636
123.31	3.7881
128.91	3.8138
134.52	3.8405
140.12	3.8678
145.73	3.895
151.33	3.9223
156.94	3.9502
162.54	3.9784
168.15	4.0066
173.75	4.0355
179.36	4.0649
184.96	4.0947
188.53	4.0978
190.07	4.0978
190.48	4.0978
0	4.0845
3.89	4.0345
5.6	4.0194
11.21	3.9803
16.81	3.9477
22.42	3.9174
28.02	3.8876
33.63	3.8585
39.23	3.8302
44.84	3.802
50.44	3.7744
56.05	3.7468
61.65	3.7202
67.26	3.6948
72.86	3.6712
78.47	3.6501
84.07	3.6309
89.68	3.6145
95.28	3.5993
100.89	3.5863
106.49	3.5732
112.1	3.5608
117.7	3.5475
123.31	3.5332
128.91	3.5174
134.52	3.4998
140.12	3.479
145.73	3.4613
151.33	3.4477
156.94	3.4331
162.54	3.4167
168.15	3.3984
173.75	3.3739
178.71	3.3237
179.36	3.3141
182.14	3.2641
184.4	3.2139
184.96	3.2009
186.7	3.1507
188.2	3.1005
189.41	3.0505
190.46	2.9997
0	3.0329
0.5	3.0834
1.27	3.1336
2.28	3.1839
3.62	3.2347
5.31	3.2849
5.6	3.2924
7.77	3.3432
10.48	3.3934
11.21	3.4052
15.08	3.4554
16.81	3.4666
22.42	3.4843
28.02	3.5001
33.63	3.515
39.23	3.5295
44.84	3.5447
50.44	3.5624
56.05	3.5822
61.65	3.6011
67.26	3.6204
72.86	3.6362
78.47	3.6501
84.07	3.6619
89.68	3.674
95.28	3.6876
100.89	3.7028
106.49	3.7208
112.1	3.741
117.7	3.7633
123.31	3.7878
128.91	3.8138
134.52	3.8405
140.12	3.8681
145.73	3.895
151.33	3.9226
156.94	3.9502
162.54	3.9784
168.15	4.007
173.75	4.0358
179.36	4.0652
184.96	4.095
188.53	4.0978
190.06	4.0978
190.45	4.0978
0	4.0848
3.89	4.0345
5.61	4.0197
11.21	3.9803
16.81	3.9477
22.42	3.9171
28.02	3.8876
33.63	3.8585
39.23	3.8299
44.84	3.802
50.44	3.7741
56.05	3.7468
61.65	3.7202
67.26	3.6948
72.86	3.6715
78.47	3.6498
84.07	3.6306
89.68	3.6145
95.28	3.5993
100.89	3.5863
106.49	3.5732
112.1	3.5605
117.7	3.5472
123.31	3.5332
128.91	3.5174
134.52	3.4995
140.12	3.4787
145.73	3.4613
151.33	3.4477
156.94	3.4331
162.54	3.4167
168.15	3.3984
173.75	3.3739
178.67	3.3237
179.36	3.3134
182.16	3.2629
184.42	3.2127
184.96	3.199
186.72	3.1485
188.22	3.0977
189.45	3.0471
190.42	2.9997
0	3.0332
0.5	3.084
1.27	3.1352
2.32	3.1857
3.68	3.2362
5.32	3.2862
5.6	3.2927
7.73	3.3429
10.44	3.3934
11.21	3.4055
15.1	3.4557
16.81	3.4669
22.42	3.4843
28.02	3.5001
33.63	3.515
39.23	3.5298
44.84	3.5447
50.44	3.5627
56.05	3.5825
61.65	3.6015
67.26	3.6204
72.86	3.6362
78.47	3.6501
84.07	3.6619
89.68	3.674
95.28	3.6876
100.89	3.7028
106.49	3.7208
112.1	3.741
117.7	3.7633
123.31	3.7878
128.91	3.8141
134.52	3.8408
140.12	3.8678
145.73	3.895
151.33	3.9226
156.94	3.9505
162.54	3.9784
168.15	4.007
173.75	4.0361
179.36	4.0652
184.96	4.0947
188.51	4.0978
190.03	4.0978
190.41	4.0978
0	4.0845
3.89	4.0345
5.6	4.0197
11.21	3.9803
16.81	3.9477
22.42	3.9171
28.02	3.8882
33.63	3.8585
39.23	3.8299
44.84	3.8017
50.44	3.7741
56.05	3.7468
61.65	3.7205
67.26	3.6948
72.86	3.6712
78.47	3.6498
84.07	3.6309
89.68	3.6145
95.28	3.5993
100.89	3.5859
106.49	3.5729
112.1	3.5605
117.7	3.5472
123.31	3.5332
128.91	3.5171
134.52	3.4995
140.12	3.4787
145.73	3.4613
151.33	3.4474
156.94	3.4331
162.54	3.4167
168.15	3.3981
173.75	3.3733
178.65	3.3231
179.36	3.3128
182.13	3.2626
184.39	3.2124
184.96	3.1978
186.7	3.1476
188.18	3.0967
189.41	3.0462
190.38	2.9994
0	3.0326
0.5	3.0837
1.27	3.1343
2.3	3.1848
3.62	3.235
5.31	3.2852
5.6	3.2924
7.73	3.3426
10.37	3.3928
11.21	3.4064
15.11	3.4564
16.81	3.4669
22.42	3.4843
28.02	3.5001
33.63	3.515
39.23	3.5298
44.84	3.545
50.44	3.563
56.05	3.5828
61.65	3.6015
67.26	3.6204
72.86	3.6362
78.47	3.6501
84.07	3.6622
89.68	3.674
95.28	3.6879
100.89	3.7031
106.49	3.7211
112.1	3.7416
117.7	3.7639
123.31	3.7884
128.91	3.8141
134.52	3.8411
140.12	3.8684
145.73	3.8957
151.33	3.9229
156.94	3.9508
162.54	3.9791
168.15	4.0073
173.75	4.0361
179.36	4.0656
184.96	4.0956
188.47	4.0978
189.98	4.0978
190.35	4.0978
0	4.0848
3.89	4.0345
5.61	4.0194
11.21	3.98
16.81	3.9477
22.42	3.9171
28.02	3.8876
33.63	3.8585
39.23	3.8299
44.84	3.8017
50.44	3.7741
56.05	3.7462
61.65	3.7199
67.26	3.6948
72.86	3.6709
78.47	3.6495
84.07	3.6306
89.68	3.6142
95.28	3.5993
100.89	3.5859
106.49	3.5732
112.1	3.5605
117.7	3.5472
123.31	3.5332
128.91	3.5171
134.52	3.4991
140.12	3.4784
145.73	3.4613
151.33	3.4474
156.94	3.4328
162.54	3.4167
168.15	3.3981
173.75	3.3733
178.61	3.3231
179.36	3.3122
182.14	3.2617
184.39	3.2114
184.96	3.1972
186.7	3.1467
188.18	3.0967
189.39	3.0459
190.35	2.9988
0	3.0323
0.5	3.0828
1.27	3.1333
2.3	3.1839
3.62	3.2341
5.29	3.2843
5.6	3.2924
7.75	3.3426
10.43	3.3928
11.21	3.4049
15.04	3.4551
16.81	3.4666
22.42	3.4843
28.02	3.5001
33.63	3.515
39.23	3.5295
44.84	3.5447
50.44	3.5627
56.05	3.5825
61.65	3.6011
67.26	3.6207
72.86	3.6362
78.47	3.6501
84.07	3.6622
89.68	3.674
95.28	3.6876
100.89	3.7031
106.49	3.7211
112.1	3.741
117.7	3.7636
123.31	3.7884
128.91	3.8141
134.52	3.8408
140.12	3.8684
145.73	3.8957
151.33	3.9229
156.94	3.9505
162.54	3.9787
168.15	4.0076
173.75	4.0367
179.36	4.0656
184.96	4.0953
188.45	4.0978
189.95	4.0978
190.35	4.0978
0	4.0845
3.87	4.0345
5.6	4.0194
11.21	3.9803
16.81	3.9477
22.42	3.9174
28.02	3.8876
33.63	3.8585
39.23	3.8302
44.84	3.802
50.44	3.7741
56.05	3.7468
61.65	3.7202
67.26	3.6951
72.86	3.6712
78.47	3.6498
84.07	3.6306
89.68	3.6145
95.28	3.5993
100.89	3.5863
106.49	3.5729
112.1	3.5605
117.7	3.5475
123.31	3.5332
128.91	3.5171
134.52	3.4995
140.12	3.4787
145.73	3.4613
151.33	3.4474
156.94	3.4331
162.54	3.4167
168.15	3.3984
173.75	3.3736
178.65	3.3234
179.36	3.3131
182.12	3.2629
184.37	3.2127
184.96	3.1984
186.72	3.1476
188.2	3.097
189.41	3.0468
190.38	2.9988
0	3.0326
0.49	3.0828
1.23	3.133
2.26	3.1835
3.59	3.2335
5.25	3.2837
5.6	3.2927
7.75	3.3429
10.44	3.3931
11.21	3.4052
15.08	3.4554
16.81	3.4666
22.42	3.4846
28.02	3.5001
33.63	3.5146
39.23	3.5295
44.84	3.545
50.44	3.5627
56.05	3.5825
61.65	3.6011
67.26	3.6204
72.86	3.6362
78.47	3.6501
84.07	3.6619
89.68	3.674
95.28	3.6876
100.89	3.7031
106.49	3.7211
112.1	3.741
117.7	3.7636
123.31	3.7884
128.91	3.8141
134.52	3.8408
140.12	3.8681
145.73	3.8957
151.33	3.9233
156.94	3.9508
162.54	3.9787
168.15	4.0073
173.75	4.0361
179.36	4.0656
184.96	4.0953
188.48	4.0978
189.99	4.0978
190.37	4.0978
0	4.0848
3.89	4.0345
5.6	4.0194
11.21	3.9803
16.81	3.9477
22.42	3.9171
28.02	3.8876
33.63	3.8585
39.23	3.8299
44.84	3.8017
50.44	3.7741
56.05	3.7468
61.65	3.7202
67.26	3.6948
72.86	3.6712
78.47	3.6498
84.07	3.6306
89.68	3.6142
95.28	3.5993
100.89	3.5863
106.49	3.5732
112.1	3.5605
117.7	3.5472
123.31	3.5332
128.91	3.5171
134.52	3.4991
140.12	3.4787
145.73	3.4613
151.33	3.4474
156.94	3.4328
162.54	3.4164
168.15	3.3981
173.75	3.3736
178.63	3.3234
179.36	3.3125
182.12	3.2623
184.39	3.2118
184.96	3.1975
186.7	3.1473
188.16	3.097
189.39	3.0462
190.36	2.9994
0	3.0326
0.49	3.0831
1.25	3.1343
2.3	3.1845
3.62	3.2347
5.31	3.2849
5.61	3.2927
7.77	3.3432
10.46	3.3934
11.21	3.4052
15.06	3.4554
16.81	3.4666
22.42	3.4846
28.02	3.5001
33.63	3.515
39.23	3.5298
44.84	3.545
50.44	3.5627
56.05	3.5822
61.65	3.6011
67.26	3.6207
72.86	3.6362
78.47	3.6501
84.07	3.6622
89.68	3.674
95.28	3.6876
100.89	3.7031
106.49	3.7211
112.1	3.7416
117.7	3.7636
123.31	3.7884
128.91	3.8144
134.52	3.8411
140.12	3.8681
145.73	3.8957
151.33	3.9229
156.94	3.9508
162.54	3.9787
168.15	4.0076
173.75	4.0361
179.36	4.0656
184.96	4.0953
188.46	4.0978
189.97	4.0978
190.36	4.0978
0	4.0845
3.85	4.0345
5.6	4.019
11.21	3.9803
16.81	3.9477
22.42	3.9171
28.02	3.8879
33.63	3.8585
39.23	3.8296
44.84	3.802
50.44	3.7741
56.05	3.7468
61.65	3.7199
67.26	3.6948
72.86	3.6712
78.47	3.6495
84.07	3.6306
89.68	3.6145
95.28	3.5993
100.89	3.5859
106.49	3.5729
112.1	3.5605
117.7	3.5472
123.31	3.5329
128.91	3.5171
134.52	3.4995
140.12	3.4787
145.73	3.461
151.33	3.4474
156.94	3.4331
162.54	3.4167
168.15	3.3981
173.75	3.3733
178.61	3.3231
179.36	3.3122
182.14	3.2617
184.39	3.2114
184.96	3.1969
186.7	3.1467
188.16	3.0967
189.37	3.0462
190.33	2.9997
0	3.0329
0.5	3.0834
1.27	3.1339
2.28	3.1839
3.61	3.2341
5.29	3.2843
5.61	3.2927
7.75	3.3429
10.44	3.3931
11.21	3.4052
15.08	3.4554
16.81	3.4666
22.42	3.4846
28.02	3.5001
33.63	3.515
39.23	3.5295
44.84	3.5453
50.44	3.563
56.05	3.5825
61.65	3.6015
67.26	3.621
72.86	3.6365
78.47	3.6501
84.07	3.6622
89.68	3.6743
95.28	3.6879
100.89	3.7031
106.49	3.7214
112.1	3.7416
117.7	3.7639
123.31	3.7887
128.91	3.8147
134.52	3.8414
140.12	3.8684
145.73	3.8957
151.33	3.9236
156.94	3.9512
162.54	3.9791
168.15	4.0079
173.75	4.0367
179.36	4.0659
184.96	4.0956
188.41	4.0978
189.91	4.0978
190.3	4.0978
0	4.0845
3.85	4.0345
5.61	4.0194
11.21	3.9803
16.81	3.9477
22.42	3.9171
28.02	3.8876
33.63	3.8585
39.23	3.8299
44.84	3.8017
50.44	3.7741
56.05	3.7468
61.65	3.7202
67.26	3.6948
72.86	3.6712
78.47	3.6498
84.07	3.6306
89.68	3.6145
95.28	3.5993
100.89	3.5859
106.49	3.5729
112.1	3.5605
117.7	3.5472
123.31	3.5332
128.91	3.5171
134.52	3.4991
140.12	3.4784
145.73	3.4613
151.33	3.4474
156.94	3.4328
162.54	3.4167
168.15	3.3981
173.75	3.3733
178.61	3.3231
179.36	3.3119
182.13	3.2617
184.37	3.2114
184.96	3.1966
186.72	3.146
188.18	3.0958
189.39	3.0456
190.33	2.9997
0	3.0329
0.49	3.0831
1.25	3.1336
2.28	3.1839
3.61	3.2341
5.27	3.2843
5.61	3.2921
7.73	3.3423
10.41	3.3925
11.21	3.4052
15.06	3.4554
16.82	3.4669
22.42	3.4846
28.02	3.5001
33.63	3.515
39.23	3.5298
44.84	3.545
50.44	3.5627
56.05	3.5825
61.65	3.6015
67.26	3.6207
72.86	3.6362
78.47	3.6501
84.07	3.6622
89.68	3.6743
95.28	3.6876
100.89	3.7034
106.49	3.7214
112.1	3.7416
117.7	3.7639
123.31	3.7884
128.91	3.8144
134.52	3.8411
140.12	3.8684
145.73	3.8957
151.33	3.9233
156.94	3.9512
166.11	3.9973
168.15	4.0079
173.75	4.0364
179.36	4.0656
184.96	4.0956
188.44	4.0978
189.94	4.0978
190.33	4.0978
0	4.0845
3.85	4.0345
5.6	4.0194
11.21	3.9803
16.81	3.9477
22.42	3.9174
28.02	3.8879
33.63	3.8585
39.23	3.8299
44.84	3.8017
50.44	3.7741
56.05	3.7468
61.65	3.7202
67.26	3.6948
72.86	3.6712
78.47	3.6498
84.07	3.6306
89.68	3.6142
95.28	3.5993
100.89	3.5863
106.49	3.5729
112.1	3.5605
117.7	3.5472
123.31	3.5329
128.91	3.5171
134.52	3.4991
140.12	3.4787
145.73	3.4613
151.33	3.4474
156.94	3.4328
162.54	3.4167
168.15	3.3981
173.75	3.3733
178.59	3.3231
179.36	3.3116
182.14	3.2614
184.35	3.2111
184.96	3.1959
186.72	3.1454
188.18	3.0952
189.39	3.0447
190.33	2.9988
0	3.0323
0.49	3.0828
1.25	3.1333
2.28	3.1835
3.59	3.2335
5.25	3.2837
5.6	3.2924
7.73	3.3426
10.41	3.3928
11.21	3.4052
15.04	3.4554
16.81	3.4669
22.42	3.4846
28.02	3.5001
33.63	3.515
39.23	3.5301
44.84	3.545
50.44	3.5627
56.05	3.5825
61.65	3.6015
67.26	3.6207
72.86	3.6362
78.47	3.6501
84.07	3.6622
89.68	3.6743
95.28	3.6879
100.89	3.7034
106.49	3.7214
112.1	3.7416
117.7	3.7639
123.31	3.7884
128.91	3.8147
134.52	3.8411
140.12	3.8684
145.73	3.896
151.33	3.9236
156.94	3.9508
162.54	3.9791
168.15	4.0076
173.75	4.0367
179.36	4.0659
184.96	4.0956
188.43	4.0978
189.93	4.0978
190.31	4.0978
0	4.0838
3.96	4.0336
5.61	4.0194
11.21	3.9803
16.82	3.9477
22.42	3.9174
28.02	3.8879
33.63	3.8585
39.23	3.8302
44.84	3.8023
50.44	3.7741
56.05	3.7465
61.65	3.7202
67.26	3.6951
72.86	3.6715
78.47	3.6498
84.07	3.6306
89.68	3.6142
95.28	3.5993
100.89	3.5859
106.49	3.5729
112.1	3.5605
117.7	3.5472
123.31	3.5329
128.91	3.5171
134.52	3.4991
140.12	3.4787
145.73	3.4613
151.33	3.4474
156.94	3.4328
162.54	3.4167
168.15	3.3981
173.75	3.373
178.61	3.3227
179.36	3.3116
182.13	3.2614
184.35	3.2114
184.96	3.1953
186.72	3.1445
188.2	3.0939
189.41	3.0437
190.29	2.9997
0	3.0332
0.49	3.0834
1.25	3.1336
2.28	3.1839
3.61	3.2344
5.29	3.2849
5.61	3.2927
7.75	3.3429
10.44	3.3931
11.21	3.4052
15.04	3.4554
16.81	3.4669
22.42	3.4843
28.02	3.5001
33.63	3.515
39.23	3.5298
44.84	3.5447
50.44	3.5627
56.05	3.5825
61.65	3.6015
67.26	3.6207
72.86	3.6365
78.47	3.6501
84.07	3.6622
89.68	3.6743
95.28	3.6879
100.89	3.7034
106.49	3.7211
112.1	3.7416
117.7	3.7642
123.31	3.7884
128.91	3.8147
134.52	3.8417
140.12	3.8687
145.73	3.8957
151.33	3.9236
156.94	3.9512
162.54	3.9794
168.15	4.0079
173.75	4.0367
179.36	4.0662
184.96	4.0962
188.41	4.0978
189.9	4.0978
190.27	4.0978
0	4.0476
2.58	4.0476
5.6	4.0187
11.21	3.98
16.82	3.9477
22.42	3.9171
28.03	3.8876
33.63	3.8585
39.24	3.8299
44.84	3.8017
50.45	3.7738
56.05	3.7468
61.66	3.7199
67.26	3.6945
72.87	3.6709
78.47	3.6495
84.08	3.6306
89.68	3.6142
95.29	3.5993
100.89	3.5859
106.5	3.5729
112.1	3.5605
117.71	3.5472
123.31	3.5329
128.92	3.5168
134.52	3.4988
140.13	3.4781
145.73	3.461
151.34	3.4471
156.94	3.4328
162.55	3.4164
168.15	3.3978
173.76	3.3727
178.56	3.3224
179.36	3.3107
182.11	3.2607
184.31	3.2105
184.97	3.1944
186.68	3.1442
188.12	3.0936
189.34	3.0431
190.23	2.9991
0	3.0329
0.5	3.0831
1.25	3.1336
2.28	3.1839
3.61	3.2341
5.27	3.2843
5.61	3.2921
7.72	3.3423
10.39	3.3928
11.21	3.4052
15.06	3.4554
16.81	3.4666
22.42	3.4846
28.02	3.5004
33.63	3.515
39.23	3.5295
44.84	3.545
50.44	3.563
56.05	3.5822
61.65	3.6015
67.26	3.6207
72.86	3.6365
78.47	3.6501
84.07	3.6625
89.68	3.6743
95.28	3.6879
100.89	3.7031
106.49	3.7214
112.1	3.7419
117.7	3.7639
123.31	3.7887
128.91	3.8147
134.52	3.8414
140.12	3.8687
145.73	3.896
151.33	3.9236
156.94	3.9512
162.54	3.9794
168.15	4.0079
173.75	4.0367
179.36	4.0659
184.96	4.0966
188.4	4.0978
189.9	4.0978
190.29	4.0978
0	4.0848
3.85	4.0345
5.6	4.0194
11.21	3.9806
16.81	3.9477
22.42	3.9174
28.02	3.8876
33.63	3.8585
39.23	3.8299
44.84	3.802
50.44	3.7748
56.05	3.7468
61.65	3.7199
67.26	3.6948
72.86	3.6712
78.47	3.6495
84.07	3.6306
89.68	3.6145
95.28	3.5993
100.89	3.5859
106.49	3.5729
112.1	3.5605
117.7	3.5469
123.31	3.5329
128.91	3.5171
134.52	3.4991
140.12	3.4784
145.73	3.461
151.33	3.4474
156.94	3.4328
162.54	3.4164
168.15	3.3978
173.75	3.373
178.56	3.3227
179.36	3.311
182.11	3.261
184.33	3.2105
184.96	3.195
186.68	3.1448
188.14	3.0946
189.36	3.0443
190.27	2.9991
0	3.0326
0.49	3.0828
1.25	3.1333
2.28	3.1842
3.62	3.2347
5.31	3.2852
5.61	3.2924
7.73	3.3426
10.41	3.3928
11.21	3.4052
15.02	3.4554
16.82	3.4669
22.42	3.4846
28.02	3.5001
33.63	3.515
39.23	3.5298
44.84	3.545
50.45	3.563
56.05	3.5828
61.66	3.6015
67.26	3.6207
72.86	3.6365
78.47	3.6504
84.07	3.6622
89.68	3.6743
95.28	3.6879
100.89	3.7031
106.49	3.7214
112.1	3.7419
117.7	3.7642
123.31	3.7887
128.91	3.8147
134.52	3.8417
140.12	3.8687
145.73	3.8963
151.33	3.9236
156.94	3.9512
162.54	3.9797
168.15	4.0082
173.75	4.037
179.36	4.0662
184.96	4.0966
188.38	4.0978
189.88	4.0978
190.23	4.0978
0	4.0845
3.85	4.0345
5.61	4.0194
11.21	3.98
16.81	3.9477
22.42	3.9174
28.02	3.8876
33.63	3.8585
39.23	3.8299
44.84	3.802
50.44	3.7741
56.05	3.7465
61.65	3.7199
67.26	3.6948
72.86	3.6709
78.47	3.6495
84.07	3.6306
89.68	3.6142
95.28	3.5993
100.89	3.5856
106.49	3.5729
112.1	3.5605
117.7	3.5472
123.31	3.5326
128.91	3.5168
134.52	3.4988
140.12	3.4781
145.73	3.4607
151.33	3.4471
156.94	3.4328
162.54	3.4161
168.15	3.3978
173.75	3.3727
178.54	3.3227
179.36	3.3103
182.12	3.2601
184.33	3.2099
184.96	3.1941
186.67	3.1439
188.12	3.0939
189.32	3.0434
190.21	2.9994
0	3.0329
0.5	3.0843
1.27	3.1343
2.32	3.1854
3.64	3.2356
5.34	3.2859
5.61	3.2924
7.73	3.3426
10.41	3.3928
11.21	3.4055
15.08	3.4557
16.81	3.4669
22.42	3.4846
28.02	3.5001
33.63	3.515
39.23	3.5298
44.84	3.545
50.44	3.563
56.05	3.5828
61.65	3.6015
67.26	3.6207
72.86	3.6365
78.47	3.6504
84.07	3.6625
89.68	3.6743
95.28	3.6883
100.89	3.7038
106.49	3.7217
112.1	3.7419
117.7	3.7645
123.31	3.789
128.91	3.8151
134.52	3.8417
140.12	3.869
145.73	3.8963
151.33	3.9239
156.94	3.9515
162.54	3.9797
168.15	4.0085
173.75	4.0373
179.36	4.0665
184.96	4.0966
188.35	4.0978
189.83	4.0978
190.17	4.0981
0	4.0845
3.83	4.0345
5.6	4.019
11.21	3.9797
16.81	3.9474
22.42	3.9171
28.02	3.8876
33.63	3.8581
39.23	3.8296
44.84	3.8017
50.44	3.7738
56.05	3.7462
61.65	3.7199
67.26	3.6948
72.86	3.6709
78.47	3.6495
84.07	3.6306
89.68	3.6139
95.28	3.599
100.89	3.5856
106.49	3.5729
112.1	3.5602
117.7	3.5469
123.31	3.5329
129.25	3.5156
134.52	3.4988
140.12	3.4781
145.73	3.4607
151.33	3.4471
156.94	3.4325
162.54	3.4161
168.15	3.3975
173.75	3.3723
178.56	3.3221
179.36	3.31
182.11	3.2595
184.35	3.209
184.96	3.1932
186.67	3.1432
188.12	3.0927
189.34	3.0416
190.2	2.9988
0	3.0323
0.5	3.0828
1.27	3.133
2.3	3.1832
3.61	3.2335
5.29	3.284
5.61	3.2917
7.72	3.3417
10.39	3.3919
11.21	3.4049
15.02	3.4551
16.81	3.4669
22.42	3.4846
28.02	3.5001
33.63	3.515
39.23	3.5298
44.84	3.545
50.44	3.5627
56.05	3.5825
61.65	3.6015
67.26	3.6204
72.86	3.6365
78.47	3.6501
84.07	3.6622
89.68	3.6743
95.28	3.6879
100.89	3.7034
106.49	3.7214
112.1	3.7416
117.7	3.7642
123.31	3.789
128.91	3.8147
134.52	3.8414
140.12	3.8687
145.73	3.8963
151.33	3.9236
156.94	3.9512
162.54	3.9797
168.15	4.0079
173.75	4.0367
179.36	4.0662
184.96	4.0966
188.38	4.0978
189.87	4.0978
190.24	4.0978
0	4.0848
3.87	4.0345
5.6	4.019
11.21	3.9803
16.81	3.9477
22.42	3.9171
28.02	3.8876
33.63	3.8585
39.23	3.8296
44.84	3.8017
50.44	3.7741
56.05	3.7465
61.65	3.7199
67.26	3.6948
72.86	3.6709
78.47	3.6495
84.07	3.6306
89.68	3.6145
95.28	3.5993
100.89	3.5856
106.49	3.5729
112.1	3.5602
117.7	3.5469
123.31	3.5329
128.91	3.5168
134.52	3.4988
140.12	3.4781
145.73	3.4607
151.33	3.4471
156.94	3.4325
162.54	3.4161
168.15	3.3978
173.75	3.3723
178.56	3.3218
179.36	3.31
182.07	3.2598
184.31	3.2096
184.96	3.1928
186.68	3.1426
188.14	3.0921
189.34	3.0419
190.18	2.9997
0	3.0332
0.54	3.0868
1.33	3.1374
2.37	3.1876
3.72	3.2378
5.44	3.288
5.6	3.2927
7.75	3.3429
10.44	3.3931
11.21	3.4049
15.02	3.4551
16.81	3.4669
22.42	3.4846
28.02	3.5001
33.63	3.515
39.23	3.5298
44.84	3.545
50.44	3.563
56.05	3.5825
61.65	3.6015
67.26	3.6207
72.86	3.6362
78.47	3.6501
84.07	3.6625
89.68	3.6743
95.28	3.6879
100.89	3.7034
106.49	3.7214
112.1	3.7419
117.7	3.7642
123.31	3.789
128.91	3.8147
134.52	3.8417
140.12	3.8687
145.73	3.8963
151.33	3.9236
156.94	3.9515
162.54	3.9797
168.15	4.0082
173.75	4.0373
179.36	4.0665
184.96	4.0966
188.36	4.0978
189.83	4.0978
190.19	4.0978
0	4.0848
3.83	4.0345
5.6	4.019
11.21	3.98
16.81	3.9477
22.42	3.9174
28.02	3.8876
33.63	3.8585
39.23	3.8299
44.84	3.8017
50.44	3.7738
56.05	3.7468
61.65	3.7199
67.26	3.6945
72.86	3.6709
78.47	3.6498
84.07	3.6306
89.68	3.6139
95.28	3.5993
100.89	3.5859
106.49	3.5729
112.1	3.5602
117.7	3.5472
123.31	3.5329
128.91	3.5168
134.52	3.4988
140.12	3.4781
145.73	3.4607
151.33	3.4468
156.94	3.4325
162.54	3.4161
168.15	3.3975
173.75	3.372
178.5	3.3218
179.36	3.3094
182.07	3.2592
184.27	3.209
184.96	3.1916
186.67	3.1414
188.08	3.0912
189.3	3.0409
190.12	2.9997
0	3.0332
0.5	3.0843
1.29	3.1343
2.3	3.1845
3.62	3.2347
5.31	3.2849
5.61	3.2927
7.75	3.3429
10.43	3.3931
11.21	3.4052
15.06	3.4554
16.82	3.4669
22.42	3.4843
28.02	3.5004
33.63	3.515
39.23	3.5295
44.84	3.545
50.44	3.563
56.05	3.5825
61.65	3.6015
67.26	3.6207
72.86	3.6365
78.47	3.6501
84.07	3.6625
89.68	3.6746
95.28	3.6879
100.89	3.7034
106.49	3.7214
112.1	3.7419
117.7	3.7645
123.31	3.789
128.91	3.8151
134.52	3.8417
140.12	3.869
145.73	3.8963
151.33	3.9239
156.94	3.9515
162.54	3.9797
168.15	4.0085
173.75	4.0373
179.36	4.0665
184.96	4.0969
188.34	4.0978
189.81	4.0978
190.17	4.0978
0	4.0845
3.85	4.0345
5.6	4.019
11.21	3.9803
16.81	3.9477
22.42	3.9171
28.02	3.8876
33.63	3.8585
39.23	3.8299
44.84	3.8017
50.44	3.7738
56.05	3.7465
61.65	3.7199
67.26	3.6945
72.86	3.6709
78.47	3.6495
84.07	3.6306
89.68	3.6139
95.28	3.599
100.89	3.5856
106.49	3.5726
112.1	3.5599
117.7	3.5466
123.31	3.5323
128.91	3.5165
134.52	3.4982
140.12	3.4778
145.73	3.4607
151.33	3.4468
156.94	3.4322
162.54	3.4157
168.15	3.3971
173.75	3.3714
178.48	3.3212
179.36	3.3082
182.05	3.2579
184.25	3.2077
184.96	3.1897
186.66	3.1395
188.08	3.089
189.28	3.0385
190.07	2.9994
0	3.0893
0.58	3.0893
1.38	3.1398
2.45	3.1901
3.81	3.2409
5.53	3.2911
5.6	3.2927
7.75	3.3429
10.46	3.3934
11.21	3.4052
15.06	3.4554
16.81	3.4669
22.42	3.4846
28.02	3.5004
33.63	3.5153
39.23	3.5298
44.84	3.545
50.44	3.563
56.05	3.5828
61.65	3.6015
67.26	3.621
72.86	3.6365
78.47	3.6504
84.07	3.6625
89.68	3.6743
95.28	3.6883
100.89	3.7038
106.49	3.7217
112.1	3.7422
117.7	3.7648
123.31	3.7893
128.91	3.8154
134.52	3.842
140.12	3.8693
145.73	3.8969
151.33	3.9242
156.94	3.9518
162.54	3.9803
168.15	4.0088
173.75	4.0373
179.36	4.0668
184.96	4.0972
188.29	4.0978
189.76	4.0978
190.12	4.0978
0	4.0848
3.85	4.0345
5.6	4.0194
11.21	3.9803
16.81	3.9471
22.42	3.9167
28.02	3.8873
33.63	3.8581
39.23	3.8296
44.84	3.8014
50.44	3.7735
56.05	3.7462
61.65	3.7199
67.26	3.6941
72.86	3.6709
78.47	3.6492
84.07	3.6303
89.68	3.6139
95.28	3.599
100.89	3.5856
106.49	3.5726
112.1	3.5599
117.7	3.5466
123.31	3.5326
128.91	3.5165
134.52	3.4982
140.12	3.4778
145.73	3.4607
151.33	3.4468
156.94	3.4322
162.54	3.4157
168.15	3.3971
173.75	3.3717
178.48	3.3215
179.36	3.3082
182.05	3.2579
184.25	3.2077
184.96	3.1901
186.65	3.1401
188.08	3.0893
189.32	3.0375
190.06	2.9997
0	3.0877
0.56	3.0877
1.33	3.1377
2.39	3.1882
3.74	3.2384
5.44	3.2886
5.6	3.293
7.77	3.3432
10.44	3.3934
11.21	3.4055
15.1	3.4557
16.81	3.4669
22.42	3.4846
28.02	3.5004
33.63	3.515
39.23	3.5298
44.84	3.545
50.44	3.563
56.05	3.5828
61.65	3.6015
67.26	3.6207
72.86	3.6365
78.47	3.6504
84.07	3.6625
89.68	3.6746
95.28	3.6883
100.89	3.7038
106.49	3.7214
112.1	3.7422
117.7	3.7648
123.31	3.7893
128.91	3.8154
134.52	3.842
140.12	3.8693
145.73	3.8966
151.33	3.9242
156.94	3.9521
162.54	3.9803
168.15	4.0088
173.75	4.0376
179.36	4.0671
184.96	4.0972
188.28	4.0978
189.75	4.0978
190.08	4.0978
0	4.0845
3.83	4.0345
5.61	4.019
11.21	3.98
16.81	3.9477
22.42	3.9171
28.02	3.8876
33.63	3.8581
39.23	3.8296
44.84	3.8017
50.44	3.7738
56.05	3.7462
61.65	3.7199
67.26	3.6945
72.86	3.6709
78.47	3.6492
84.07	3.6303
89.68	3.6142
95.28	3.599
100.89	3.5856
106.49	3.5726
112.1	3.5602
117.7	3.5466
123.31	3.5326
128.91	3.5165
134.52	3.4985
140.12	3.4774
145.73	3.4607
151.33	3.4471
156.94	3.4325
162.54	3.4157
168.15	3.3971
173.75	3.3717
178.46	3.3212
179.36	3.3082
182.07	3.2576
184.27	3.2071
184.96	3.1897
186.65	3.1395
188.08	3.0887
189.28	3.0381
190.07	2.9994
0	3.0332
0.49	3.0834
1.25	3.1343
2.3	3.1851
3.64	3.2353
5.32	3.2855
5.61	3.293
7.75	3.3432
10.44	3.3934
11.21	3.4052
15.04	3.4554
16.81	3.4669
22.42	3.4846
28.02	3.5004
33.63	3.515
39.23	3.5298
44.84	3.545
50.44	3.5627
56.05	3.5825
61.65	3.6015
67.26	3.6207
72.86	3.6365
78.47	3.6504
84.07	3.6625
89.68	3.6743
95.28	3.6883
100.89	3.7038
106.49	3.7217
112.1	3.7422
117.7	3.7648
123.31	3.7893
128.91	3.8154
134.52	3.842
140.12	3.8693
145.73	3.8966
151.33	3.9242
156.94	3.9521
162.54	3.9803
168.15	4.0085
173.75	4.0376
179.36	4.0668
184.96	4.0972
188.29	4.0978
189.76	4.0978
190.1	4.0978
0	4.0845
3.85	4.0345
5.6	4.0194
11.21	3.98
16.81	3.9477
22.42	3.9174
28.02	3.8876
33.63	3.8581
39.23	3.8299
44.84	3.802
50.44	3.7738
56.05	3.7465
61.65	3.7199
67.26	3.6945
72.86	3.6709
78.47	3.6495
84.07	3.6306
89.68	3.6139
95.28	3.599
100.89	3.5859
106.49	3.5729
112.1	3.5602
117.7	3.5466
123.31	3.5326
128.91	3.5165
134.52	3.4985
140.12	3.4778
145.73	3.4607
151.33	3.4468
156.94	3.4322
162.54	3.4161
168.15	3.3971
173.75	3.3717
178.5	3.3215
179.36	3.3082
182.11	3.2579
184.31	3.2077
184.96	3.1907
186.68	3.1405
188.08	3.0905
189.28	3.04
190.1	2.9997
0	3.0332
0.49	3.0834
1.25	3.1336
2.28	3.1839
3.61	3.2341
5.27	3.2843
5.6	3.2924
7.73	3.3426
10.41	3.3928
11.21	3.4052
15.04	3.4554
16.81	3.4669
22.42	3.4846
28.02	3.5004
33.63	3.5153
39.23	3.5298
44.84	3.545
50.44	3.563
56.05	3.5828
61.65	3.6015
67.26	3.6207
72.86	3.6365
78.47	3.6504
84.07	3.6625
89.68	3.6746
95.28	3.6883
100.89	3.7038
106.49	3.7217
112.1	3.7422
117.7	3.7648
123.31	3.7893
128.91	3.8154
134.52	3.8423
140.12	3.8693
145.73	3.8966
151.33	3.9242
156.94	3.9521
162.54	3.9803
168.15	4.0088
173.75	4.038
179.36	4.0671
184.96	4.0972
188.27	4.0978
189.73	4.0978
190.09	4.0978
0	4.0835
3.96	4.0333
5.6	4.019
11.21	3.9803
16.81	3.9477
22.42	3.9171
28.02	3.8873
33.63	3.8585
39.23	3.8296
44.84	3.8017
50.44	3.7738
56.05	3.7465
61.65	3.7199
67.26	3.6945
72.86	3.6709
78.47	3.6495
84.07	3.6306
89.68	3.6139
95.28	3.599
100.89	3.5856
106.49	3.5726
112.1	3.5602
117.7	3.5466
123.31	3.5326
128.91	3.5165
134.52	3.4985
140.12	3.4774
145.73	3.4607
151.33	3.4471
156.94	3.4322
162.54	3.4157
168.15	3.3971
173.75	3.3717
178.48	3.3215
179.36	3.3082
182.07	3.2579
184.27	3.2077
184.96	3.1904
186.66	3.1401
188.08	3.0896
189.3	3.0391
190.1	2.9985
0	3.0323
0.49	3.0828
1.25	3.133
2.28	3.1832
3.61	3.2335
5.27	3.2843
5.6	3.2927
7.77	3.3429
10.44	3.3931
11.21	3.4049
15.04	3.4551
16.81	3.4669
22.42	3.4846
28.02	3.5004
33.63	3.515
39.23	3.5298
44.84	3.545
50.44	3.563
56.05	3.5828
61.65	3.6015
67.26	3.6207
72.86	3.6368
78.47	3.6504
84.07	3.6625
89.68	3.6746
95.28	3.6883
100.89	3.7038
106.49	3.7217
112.1	3.7422
117.7	3.7648
123.31	3.7893
128.91	3.8154
134.52	3.8423
140.12	3.8693
145.73	3.8966
151.33	3.9245
156.94	3.9521
162.54	3.9803
168.15	4.0088
173.75	4.038
179.36	4.0671
184.96	4.0975
188.27	4.0978
189.73	4.0978
190.07	4.0978
0	4.0845
3.81	4.0345
5.6	4.019
11.21	3.9797
16.81	3.9477
22.42	3.9171
28.02	3.8873
33.63	3.8581
39.23	3.8299
44.84	3.8014
50.44	3.7738
56.05	3.7462
61.65	3.7199
67.26	3.6945
72.86	3.6709
78.47	3.6495
84.07	3.6303
89.68	3.6139
95.28	3.599
100.89	3.5856
106.49	3.5726
112.1	3.5599
117.7	3.5466
123.31	3.5323
128.91	3.5162
134.52	3.4985
140.12	3.4778
145.73	3.4604
151.33	3.4468
156.94	3.4322
162.54	3.4157
168.15	3.3968
173.75	3.3714
178.46	3.3212
179.36	3.3079
182.07	3.2573
184.27	3.2071
184.96	3.1885
186.66	3.1383
188.08	3.0881
189.28	3.0378
190.05	2.9994
0	3.0323
0.5	3.0828
1.25	3.1333
2.3	3.1835
3.61	3.2338
5.29	3.2843
5.6	3.2921
7.72	3.3423
10.41	3.3928
11.21	3.4055
15.08	3.4557
16.81	3.4669
22.42	3.4849
28.02	3.5004
33.63	3.515
39.23	3.5298
44.84	3.545
50.44	3.563
56.05	3.5825
61.65	3.6015
67.26	3.6207
72.86	3.6368
78.47	3.6504
84.07	3.6625
89.68	3.6746
95.28	3.6883
100.89	3.7038
106.49	3.7217
112.1	3.7425
117.7	3.7648
123.31	3.7893
128.91	3.8154
134.52	3.8423
140.12	3.8693
145.73	3.8969
151.33	3.9245
156.94	3.9524
162.54	3.9803
168.15	4.0091
173.75	4.038
179.36	4.0671
184.96	4.0972
188.26	4.0978
189.71	4.0978
190.06	4.0978
0	4.0845
3.81	4.0345
5.6	4.0187
11.21	3.98
16.81	3.9477
22.42	3.9171
28.02	3.8873
33.63	3.8581
39.23	3.8299
44.84	3.8017
50.44	3.7735
56.05	3.7462
61.65	3.7199
67.26	3.6945
72.86	3.6709
78.47	3.6495
84.07	3.6303
89.68	3.6139
95.28	3.599
100.89	3.5856
106.49	3.5726
112.1	3.5599
117.7	3.5466
123.31	3.5326
128.91	3.5162
134.52	3.4985
140.12	3.4778
145.73	3.4604
151.33	3.4468
156.94	3.4322
162.54	3.4157
168.15	3.3971
173.75	3.3714
178.44	3.3212
179.36	3.3076
182.05	3.2576
184.24	3.2074
184.96	3.1888
186.66	3.138
188.08	3.0877
189.28	3.0375
190.03	2.9994
0	3.0332
0.49	3.0834
1.25	3.1336
2.28	3.1842
3.62	3.2344
5.29	3.2849
5.6	3.2927
7.75	3.3432
10.44	3.3934
11.21	3.4052
15.04	3.4554
16.81	3.4669
22.42	3.4846
28.02	3.5007
33.63	3.5153
39.23	3.5298
44.84	3.545
50.44	3.563
56.05	3.5825
61.65	3.6015
67.26	3.621
72.86	3.6365
78.47	3.6504
84.07	3.6625
89.68	3.6746
95.28	3.6883
100.89	3.7038
106.49	3.722
112.1	3.7425
117.7	3.7648
123.31	3.7896
128.91	3.8157
134.52	3.8423
140.12	3.8696
145.73	3.8972
151.33	3.9245
156.94	3.9524
162.54	3.9806
168.15	4.0091
173.75	4.038
179.36	4.0674
184.96	4.0975
188.24	4.0978
189.7	4.0978
190.04	4.0978
